Repository: Ambition-46/MatTabBench

# MatEAV-Bench

**A unified entity-attribute-value benchmark for natural-language retrieval across sparse materials databases**

MatEAV-Bench is a domain-specific benchmark for evaluating natural language-to-SQL (NL2SQL) retrieval over sparse and heterogeneous materials databases.

The benchmark integrates 43 public materials datasets into a unified Entity-Attribute-Value (EAV) relational database and provides 500 human-validated natural-language retrieval queries with verified execution results. It is designed to evaluate retrieval accuracy and completeness under domain-specific terminology, sparse property distributions, multi-condition filtering, numerical boundary constraints, and aggregate operations.

This repository contains the code and supporting resources used for benchmark construction, data standardization, reference-result generation, technical validation, sparsity analysis, and query-level statistical analysis.

---

## Benchmark at a Glance

| Item | Value |
|---|---:|
| Source datasets | 43 |
| Material entities | 2,138 |
| Material properties | 245 |
| Non-empty entity-property records | 30,462 |
| Global matrix density | 5.82% |
| Global matrix sparsity | 94.18% |
| Natural-language queries | 500 |
| Simple Retrieval | 121 |
| Multi-Condition Retrieval | 323 |
| Aggregate Queries | 56 |
| Queries containing boundary conditions | 419 |
| Boundary-operator instances | 588 |

---

### 1. Unified EAV Materials Database

Heterogeneous source datasets are standardized into a common relational schema consisting of three core tables:

```text
entity_table
property_table
value_table
```

The database contains:

- **2,138 material entities**
- **245 material properties**
- **30,462 non-empty entity-property records**

Source provenance is retained through `dataset_id`.

The EAV representation supports heterogeneous source schemas while preserving the sparse property distributions observed in the original materials datasets.

## Released Benchmark Data

The main benchmark file is:

```text
sql_nl_test_samples_500_result_data.json
```

Each benchmark sample contains six fields:

| Field | Description |
|---|---|
| `sample_id` | Unique sample identifier |
| `sql` | Manually annotated executable reference SQL statement corresponding to the natural-language query.|
| `natural_language` | Finalized Chinese natural-language query |
| `natural_language_en` | Manually checked English translation |
| `result` | Human-verified reference execution result |
| `result_data` | Full records corresponding to retrieved entity identifiers |

For retrieval queries, `result` contains qualifying `data_id` values and `result_data` contains the corresponding records.

For aggregate queries, `result` contains the reference scalar value and `result_data` is empty.

A simplified example is shown below:

```json
{
  "sample_id": "...",
  "natural_language": "...",
  "natural_language_en": "...",
  "result": ["..."],
  "result_data": [
    {
      "data_id": "...",
      "...": "..."
    }
  ]
}
```

Reference SQL statements are released as benchmark annotations to support reproducibility and optional SQL-generation evaluation. The primary benchmark evaluation remains execution-result based, allowing semantically equivalent SQL statements to receive identical scores when they produce equivalent execution outputs.

---

### 01 — Data Integration and Standardization

This module processes heterogeneous source records and converts them into the unified EAV representation.

It covers:

- source-data parsing;
- schema alignment;
- identifier normalization;
- entity/property/value mapping;
- missing-value processing;
- unit extraction;
- duplicate handling;
- provenance preservation through `dataset_id`;
- construction of the finalized benchmark database.

### 02 — Query Sample Generation

This module contains the utilities used during benchmark query construction and refinement.

It supports:

- reference-query preparation;
- SQL-related annotation processing;
- natural-language candidate generation;
- sample revision;
- intermediate benchmark refinement.

Some utilities in this module were used during historical development stages and are retained for transparency and reproducibility.

### 03 — Reference Result Generation

This module executes internally annotated reference SQL statements and generates the corresponding benchmark reference outputs.

It supports:

- SQL execution;
- reference-result generation;
- entity-record matching;
- construction of `result_data`;
- regeneration of corrected benchmark outputs.

### 04 — SQL Executability and Cross-Database Validation

This module validates SQL executability and supports cross-database consistency checking.

The 500 internally annotated reference queries were validated using:

- **MySQL 9.6**
- **PostgreSQL 18.4**

After normalization of output ordering and numerical precision, the reference queries produced equivalent results across both database systems.

File: data/RPV材料辐照样品纳米压痕数据.json (part 1 of 2)
[
  {
    "_id": "673f3124f10142971ff86d37",
    "_meta_id": 10022408,
    "_tid": 1740,
    "data": {
      "基础信息": {
        "材料名称": "A5083（1）",
        "材料类型": "RPV钢铁"
      },
      "化学成分": {
        "C": 0.167,
        "Si": 0.19,
        "Mn": 1.35,
        "Ni": 0.74,
        "Cr": 0.09,
        "Cu": 0.03,
        "Mo": 0.48,
        "P": 0.005,
        "S": 0.002
      },
      "样品参数": {
        "样品尺寸": "15mm x 15mm x 1mm"
      },
      "辐照参数": {
        "辐照源": "质子",
        "辐照温度（℃）": "290",
        "辐照剂量（dpa）": "2.26"
      },
      "纳米压痕硬度（GPa）": [
        {
          "压入深度": 917.0902127556463,
          "硬度": 2.8212302246552468
        }
      ],
      "MGE18_标题": "国内RPV 2.26dpa 质子辐照样品纳米压痕硬度数据第三次测试",
      "MGE18_摘要": "国内RPV 2.26dpa 240keV 质子辐照 290℃样品纳米压痕硬度数据",
      "MGE18_DOI": "10.12110/mater10.121.NKRDP.20210905.ds.6134a9c00be33cf90779825c",
      "MGE18_关键词": "RPV, 纳米压痕, 硬度",
      "MGE18_来源": "self-production",
      "MGE18_引用": "",
      "MGE18_数据生产者": "",
      "MGE18_数据生产机构": "",
      "MGE18_方法": "experiment"
    },
    "title": "RPV材料辐照样品纳米压痕数据"
  },
  {
    "_id": "673468aaf10142971f703c6f",
    "_meta_id": 1097024,
    "_tid": 1740,
    "data": {
      "基础信息": {
        "材料名称": "A5083（1）",
        "材料类型": "RPV钢铁"
      },
      "化学成分": {
        "C": 0.167,
        "Si": 0.19,
        "Mn": 1.35,
        "Ni": 0.74,
        "Cr": 0.09,
        "Cu": 0.03,
        "Mo": 0.48,
        "P": 0.005,
        "S": 0.002
      },
      "样品参数": {
        "样品尺寸": "15mm x 15mm x 1mm"
      },
      "辐照参数": {
        "辐照源": "质子",
        "辐照温度（℃）": "290",
        "辐照剂量（dpa）": "1.62"
      },
      "纳米压痕硬度（GPa）": [
        {
          "压入深度": 1399.0236017501045,
          "硬度": 2.689998349245001
        }
      ],
      "MGE18_标题": "国内RPV 1.62dpa 质子辐照样品纳米压痕硬度数据第四次测试",
      "MGE18_摘要": "国内RPV 1.62dpa 240keV 质子辐照 290℃样品纳米压痕硬度数据",
      "MGE18_DOI": "10.12110/mater10.121.NKRDP.20210905.ds.6134a9c00be33cf90779825c",
      "MGE18_关键词": "RPV, 纳米压痕, 硬度",
      "MGE18_来源": "self-production",
      "MGE18_引用": "",
      "MGE18_数据生产者": "",
      "MGE18_数据生产机构": "",
      "MGE18_方法": "experiment"
    },
    "title": "RPV材料辐照样品纳米压痕数据"
  },
  {
    "_id": "6737fbd6f10142971f9def4a",
    "_meta_id": 4091931,
    "_tid": 1740,
    "data": {
      "基础信息": {
        "材料名称": "16MND5",
        "材料类型": "RPV钢铁"
      },
      "化学成分": {
        "C": 0.22,
        "Si": 0.1,
        "Mn": 1.15,
        "Ni": 0.5,
        "Cr": 0.25,
        "Cu": 0.08,
        "Mo": 0.43,
        "P": 0.008,
        "S": 0.008
      },
      "样品参数": {
        "样品尺寸": "15mm x 15mm x 1mm"
      },
      "辐照参数": {
        "辐照源": "质子",
        "辐照温度（℃）": "290",
        "辐照剂量（dpa）": "0.5"
      },
      "纳米压痕硬度（GPa）": [
        {
          "压入深度": 56.29234469794365,
          "硬度": 3.6939788499675204
        }
      ],
      "MGE18_标题": "国外A5083 RPV 0.5dpa 质子辐照样品纳米压痕硬度数据第三次测试",
      "MGE18_摘要": "国外A5083 RPV 0.5dpa 240keV 质子辐照 290℃样品纳米压痕硬度数据",
      "MGE18_DOI": "10.12110/mater10.121.NKRDP.20210905.ds.6134a9c00be33cf90779825c",
      "MGE18_关键词": "RPV, 纳米压痕, 硬度",
      "MGE18_来源": "self-production",
      "MGE18_引用": "",
      "MGE18_数据生产者": "",
      "MGE18_数据生产机构": "",
      "MGE18_方法": "experiment"
    },
    "title": "RPV材料辐照样品纳米压痕数据"
  },
  {
    "_id": "674bd254f10142971f95686e",
    "_meta_id": 20310335,
    "_tid": 1740,
    "data": {
      "基础信息": {
        "材料名称": "A5083（1）",
        "材料类型": "RPV钢铁"
      },
      "化学成分": {
        "C": 0.167,
        "Si": 0.19,
        "Mn": 1.35,
        "Ni": 0.74,
        "Cr": 0.09,
        "Cu": 0.03,
        "Mo": 0.48,
        "P": 0.005,
        "S": 0.002
      },
      "样品参数": {
        "样品尺寸": "15mm x 15mm x 1mm"
      },
      "辐照参数": {
        "辐照源": "质子",
        "辐照温度（℃）": "400",
        "辐照剂量（dpa）": "1"
      },
      "纳米压痕硬度（GPa）": [
        {
          "压入深度": 1192.3981510393398,
          "硬度": 2.597694667521811
        }
      ],
      "MGE18_标题": "国内RPV 1.0dpa 质子辐照样品纳米压痕硬度数据第三次测试",
      "MGE18_摘要": "国内RPV 1.0dpa 240keV 质子辐照 400℃样品纳米压痕硬度数据",
      "MGE18_DOI": "10.12110/mater10.121.NKRDP.20210905.ds.6134a9c00be33cf90779825c",
      "MGE18_关键词": "RPV, 纳米压痕, 硬度",
      "MGE18_来源": "self-production",
      "MGE18_引用": "",
      "MGE18_数据生产者": "",
      "MGE18_数据生产机构": "",
      "MGE18_方法": "experiment"
    },
    "title": "RPV材料辐照样品纳米压痕数据"
  },
  {
    "_id": "67346cdbf10142971f70716b",
    "_meta_id": 1110588,
    "_tid": 1740,
    "data": {
      "基础信息": {
        "材料名称": "Fe-1.0wt.%Cu",
        "材料类型": "RPV钢铁"
      },
      "化学成分": {
        "Cu": 1.0
      },
      "样品参数": {
        "样品尺寸": "15mm x 15mm x 1mm"
      },
      "辐照参数": {
        "辐照源": "质子",
        "辐照温度（℃）": "100",
        "辐照剂量（dpa）": "0.5"
      },
      "纳米压痕硬度（GPa）": [
        {
          "压入深度": 1946.392271100381,
          "硬度": 1.7396864640969072
        }
      ],
      "MGE18_标题": "Fe-1.0wt.%Cu 0.5dpa 110keV 质子辐照样品纳米压痕硬度数据第三次测试",
      "MGE18_摘要": "Fe-1.0wt.%Cu 0.5dpa 110keV 100℃质子辐照样品纳米压痕硬度数据",
      "MGE18_DOI": "10.12110/mater10.121.NKRDP.20210905.ds.6134a9c00be33cf90779825c",
      "MGE18_关键词": "RPV, 纳米压痕, 硬度",
      "MGE18_来源": "self-production",
      "MGE18_引用": "",
      "MGE18_数据生产者": "",
      "MGE18_数据生产机构": "",
      "MGE18_方法": "experiment"
    },
    "title": "RPV材料辐照样品纳米压痕数据"
  },
  {
    "_id": "673a5c77f10142971fbbc86e",
    "_meta_id": 6048063,
    "_tid": 1740,
    "data": {
      "基础信息": {
        "材料名称": "A5083（1）",
        "材料类型": "RPV钢铁"
      },
      "化学成分": {
        "C": 0.167,
        "Si": 0.19,
        "Mn": 1.35,
        "Ni": 0.74,
        "Cr": 0.09,
        "Cu": 0.03,
        "Mo": 0.48,
        "P": 0.005,
        "S": 0.002
      },
      "样品参数": {
        "样品尺寸": "15mm x 15mm x 1mm"
      },
      "辐照参数": {
        "辐照源": "质子",
        "辐照温度（℃）": "400",
        "辐照剂量（dpa）": "0.5"
      },
      "纳米压痕硬度（GPa）": [
        {
          "压入深度": 282.37236977092994,
          "硬度": 2.955090817922505
        }
      ],
      "MGE18_标题": "国内RPV 0.5dpa 质子辐照样品纳米压痕硬度数据第五次测试",
      "MGE18_摘要": "国内RPV 0.5dpa 240keV 质子辐照 400℃样品纳米压痕硬度数据",
      "MGE18_DOI": "10.12110/mater10.121.NKRDP.20210905.ds.6134a9c00be33cf90779825c",
      "MGE18_关键词": "RPV, 纳米压痕, 硬度",
      "MGE18_来源": "self-production",
      "MGE18_引用": "",
      "MGE18_数据生产者": "",
      "MGE18_数据生产机构": "",
      "MGE18_方法": "experiment"
    },
    "title": "RPV材料辐照样品纳米压痕数据"
  },
  {
    "_id": "67409288f10142971f09d271",
    "_meta_id": 11162434,
    "_tid": 1740,
    "data": {
      "基础信息": {
        "材料名称": "A5083（1）",
        "材料类型": "RPV钢铁"
      },
      "化学成分": {
        "C": 0.167,
        "Si": 0.19,
        "Mn": 1.35,
        "Ni": 0.74,
        "Cr": 0.09,
        "Cu": 0.03,
        "Mo": 0.48,
        "P": 0.005,
        "S": 0.002
      },
      "样品参数": {
        "样品尺寸": "15mm x 15mm x 1mm"
      },
      "辐照参数": {
        "辐照源": "无",
        "辐照温度（℃）": "无",
        "辐照剂量（dpa）": "无"
      },
      "纳米压痕硬度（GPa）": [
        {
          "压入深度": 132.47412169904405,
          "硬度": 3.4430231970264
        }
      ],
      "MGE18_标题": "国产RPV原始样品纳米压痕硬度数据第三次测试",
      "MGE18_摘要": "国产RPV原始样品纳米压痕硬度数据",
      "MGE18_DOI": "10.12110/mater10.121.NKRDP.20210905.ds.6134a9c00be33cf90779825c",
      "MGE18_关键词": "RPV, 纳米压痕, 硬度",
      "MGE18_来源": "self-production",
      "MGE18_引用": "",
      "MGE18_数据生产者": "",
      "MGE18_数据生产机构": "",
      "MGE18_方法": "experiment"
    },
    "title": "RPV材料辐照样品纳米压痕数据"
  },
  {
    "_id": "674b4baef10142971f8ef590",
    "_meta_id": 19887713,
    "_tid": 1740,
    "data": {
      "基础信息": {
        "材料名称": "A5083（1）",
        "材料类型": "RPV钢铁"
      },
      "化学成分": {
        "C": 0.167,
        "Si": 0.19,
        "Mn": 1.35,
        "Ni": 0.74,
        "Cr": 0.09,
        "Cu": 0.03,
        "Mo": 0.48,
        "P": 0.005,
        "S": 0.002
      },
      "样品参数": {
        "样品尺寸": "15mm x 15mm x 1mm"
      },
      "辐照参数": {
        "辐照源": "Fe离子",
        "辐照温度（℃）": "100",
        "辐照剂量（dpa）": "1.37"
      },
      "纳米压痕硬度（GPa）": [
        {
          "压入深度": 1732.6763550006683,
          "硬度": 2.523939342698344
        }
      ],
      "MGE18_标题": "国内RPV 1.37dpa Fe离子辐照样品纳米压痕硬度数据第四次测试",
      "MGE18_摘要": "国内RPV 1.37dpa 240keV Fe离子辐照 100℃样品纳米压痕硬度数据",
      "MGE18_DOI": "10.12110/mater10.121.NKRDP.20210905.ds.6134a9c00be33cf90779825c",
      "MGE18_关键词": "RPV, 纳米压痕, 硬度",
      "MGE18_来源": "self-production",
      "MGE18_引用": "",
      "MGE18_数据生产者": "",
      "MGE18_数据生产机构": "",
      "MGE18_方法": "experiment"
    },
    "title": "RPV材料辐照样品纳米压痕数据"
  },
  {
    "_id": "6740bc62f10142971f0bf7a5",
    "_meta_id": 11303030,
    "_tid": 1740,
    "data": {
      "基础信息": {
        "材料名称": "Fe-0.3wt.%Cu",
        "材料类型": "RPV钢铁"
      },
      "化学成分": {
        "Cu": 0.3
      },
      "样品参数": {
        "样品尺寸": "15mm x 15mm x 1mm"
      },
      "辐照参数": {
        "辐照源": "无",
        "辐照温度（℃）": "无",
        "辐照剂量（dpa）": "无"
      },
      "纳米压痕硬度（GPa）": [
        {
          "压入深度": 1297.4830926559382,
          "硬度": 2.2071744507259123
        }
      ],
      "MGE18_标题": "Fe-0.3wt.%Cu原始样品纳米压痕硬度数据第四次测试",
      "MGE18_摘要": "Fe-0.3wt.%Cu原始样品纳米压痕硬度数据",
      "MGE18_DOI": "10.12110/mater10.121.NKRDP.20210905.ds.6134a9c00be33cf90779825c",
      "MGE18_关键词": "RPV, 纳米压痕, 硬度",
      "MGE18_来源": "self-production",
      "MGE18_引用": "",
      "MGE18_数据生产者": "",
      "MGE18_数据生产机构": "",
      "MGE18_方法": "experiment"
    },
    "title": "RPV材料辐照样品纳米压痕数据"
  },
  {
    "_id": "67392a0ef10142971facc07d",
    "_meta_id": 5062990,
    "_tid": 1740,
    "data": {
      "基础信息": {
        "材料名称": "Fe-0.3wt.%Cu",
        "材料类型": "RPV钢铁"
      },
      "化学成分": {
        "Cu": 0.3
      },
      "样品参数": {
        "样品尺寸": "15mm x 15mm x 1mm"
      },
      "辐照参数": {
        "辐照源": "无",
        "辐照温度（℃）": "无",
        "辐照剂量（dpa）": "无"
      },
      "纳米压痕硬度（GPa）": [
        {
          "压入深度": 260.62513455634445,
          "硬度": 3.3136479206724263
        }
      ],
      "MGE18_标题": "Fe-0.3wt.%Cu原始样品纳米压痕硬度数据第三次测试",
      "MGE18_摘要": "Fe-0.3wt.%Cu原始样品纳米压痕硬度数据",
      "MGE18_DOI": "10.12110/mater10.121.NKRDP.20210905.ds.6134a9c00be33cf90779825c",
      "MGE18_关键词": "RPV, 纳米压痕, 硬度",
      "MGE18_来源": "self-production",
      "MGE18_引用": "",
      "MGE18_数据生产者": "",
      "MGE18_数据生产机构": "",
      "MGE18_方法": "experiment"
    },
    "title": "RPV材料辐照样品纳米压痕数据"
  },
  {
    "_id": "673fecd0f10142971f01b28b",
    "_meta_id": 10629980,
    "_tid": 1740,
    "data": {
      "基础信息": {
        "材料名称": "A5083（1）",
        "材料类型": "RPV钢铁"
      },
      "化学成分": {
        "C": 0.167,
        "Si": 0.19,
        "Mn": 1.35,
        "Ni": 0.74,
        "Cr": 0.09,
        "Cu": 0.03,
        "Mo": 0.48,
        "P": 0.005,
        "S": 0.002
      },
      "样品参数": {
        "样品尺寸": "15mm x 15mm x 1mm"
      },
      "辐照参数": {
        "辐照源": "无",
        "辐照温度（℃）": "无",
        "辐照剂量（dpa）": "无"
      },
      "纳米压痕硬度（GPa）": [
        {
          "压入深度": 487.13574481109276,
          "硬度": 2.534823750312551
        }
      ],
      "MGE18_标题": "国产RPV原始样品纳米压痕硬度数据第四次测试",
      "MGE18_摘要": "国产RPV原始样品纳米压痕硬度数据",
      "MGE18_DOI": "10.12110/mater10.121.NKRDP.20210905.ds.6134a9c00be33cf90779825c",
      "MGE18_关键词": "RPV, 纳米压痕, 硬度",
      "MGE18_来源": "self-production",
      "MGE18_引用": "",
      "MGE18_数据生产者": "",
      "MGE18_数据生产机构": "",
      "MGE18_方法": "experiment"
    },
    "title": "RPV材料辐照样品纳米压痕数据"
  },
  {
    "_id": "6736cc24f10142971f8ef28c",
    "_meta_id": 3109725,
    "_tid": 1740,
    "data": {
      "基础信息": {
        "材料名称": "16MND5",
        "材料类型": "RPV钢铁"
      },
      "化学成分": {
        "C": 0.22,
        "Si": 0.1,
        "Mn": 1.15,
        "Ni": 0.5,
        "Cr": 0.25,
        "Cu": 0.08,
        "Mo": 0.43,
        "P": 0.008,
        "S": 0.008
      },
      "样品参数": {
        "样品尺寸": "15mm x 15mm x 1mm"
      },
      "辐照参数": {
        "辐照源": "质子",
        "辐照温度（℃）": "100",
        "辐照剂量（dpa）": "0.5"
      },
      "纳米压痕硬度（GPa）": [
        {
          "压入深度": 158.41335049693703,
          "硬度": 5.33054885032321
        }
      ],
      "MGE18_标题": "国外RPV0.5dpa质子辐照样品纳米压痕硬度数据第四次测试",
      "MGE18_摘要": "国外RPV0.5dpa 240keV质子辐照100℃ 样品纳米压痕硬度数据",
      "MGE18_DOI": "10.12110/mater10.121.NKRDP.20210905.ds.6134a9c00be33cf90779825c",
      "MGE18_关键词": "RPV, 纳米压痕, 硬度",
      "MGE18_来源": "self-production",
      "MGE18_引用": "",
      "MGE18_数据生产者": "",
      "MGE18_数据生产机构": "",
      "MGE18_方法": "experiment"
    },
    "title": "RPV材料辐照样品纳米压痕数据"
  },
  {
    "_id": "673f5ae1f10142971ffa7619",
    "_meta_id": 10155754,
    "_tid": 1740,
    "data": {
      "基础信息": {
        "材料名称": "A5083（1）",
        "材料类型": "RPV钢铁"
      },
      "化学成分": {
        "C": 0.167,
        "Si": 0.19,
        "Mn": 1.35,
        "Ni": 0.74,
        "Cr": 0.09,
        "Cu": 0.03,
        "Mo": 0.48,
        "P": 0.005,
        "S": 0.002
      },
      "样品参数": {
        "样品尺寸": "15mm x 15mm x 1mm"
      },
      "辐照参数": {
        "辐照源": "质子",
        "辐照温度（℃）": "290",
        "辐照剂量（dpa）": "1.62"
      },
      "纳米压痕硬度（GPa）": [
        {
          "压入深度": 98.72022798454655,
          "硬度": 3.7558426272103715
        }
      ],
      "MGE18_标题": "国内RPV 1.62dpa 质子辐照样品纳米压痕硬度数据第二次测试",
      "MGE18_摘要": "国内RPV 1.62dpa 240keV 质子辐照 290℃样品纳米压痕硬度数据",
      "MGE18_DOI": "10.12110/mater10.121.NKRDP.20210905.ds.6134a9c00be33cf90779825c",
      "MGE18_关键词": "RPV, 纳米压痕, 硬度",
      "MGE18_来源": "self-production",
      "MGE18_引用": "",
      "MGE18_数据生产者": "",
      "MGE18_数据生产机构": "",
      "MGE18_方法": "experiment"
    },
    "title": "RPV材料辐照样品纳米压痕数据"
  },
  {
    "_id": "67392a78f10142971facc5fb",
    "_meta_id": 5064396,
    "_tid": 1740,
    "data": {
      "基础信息": {
        "材料名称": "Fe-0.3wt.%Cu",
        "材料类型": "RPV钢铁"
      },
      "化学成分": {
        "Cu": 0.3
      },
      "样品参数": {
        "样品尺寸": "15mm x 15mm x 1mm"
      },
      "辐照参数": {
        "辐照源": "无",
        "辐照温度（℃）": "无",
        "辐照剂量（dpa）": "无"
      },
      "纳米压痕硬度（GPa）": [
        {
          "压入深度": 57.752780428286684,
          "硬度": 4.6862966089868765
        }
      ],
      "MGE18_标题": "Fe-0.3wt.%Cu原始样品纳米压痕硬度数据第一次测试",
      "MGE18_摘要": "Fe-0.3wt.%Cu原始样品纳米压痕硬度数据",
      "MGE18_DOI": "10.12110/mater10.121.NKRDP.20210905.ds.6134a9c00be33cf90779825c",
      "MGE18_关键词": "RPV, 纳米压痕, 硬度",
      "MGE18_来源": "self-production",
      "MGE18_引用": "",
      "MGE18_数据生产者": "",
      "MGE18_数据生产机构": "",
      "MGE18_方法": "experiment"
    },
    "title": "RPV材料辐照样品纳米压痕数据"
  },
  {
    "_id": "67346816f10142971f7034e9",
    "_meta_id": 1095098,
    "_tid": 1740,
    "data": {
      "基础信息": {
        "材料名称": "A5083（1）",
        "材料类型": "RPV钢铁"
      },
      "化学成分": {
        "C": 0.167,
        "Si": 0.19,
        "Mn": 1.35,
        "Ni": 0.74,
        "Cr": 0.09,
        "Cu": 0.03,
        "Mo": 0.48,
        "P": 0.005,
        "S": 0.002
      },
      "样品参数": {
        "样品尺寸": "15mm x 15mm x 1mm"
      },
      "辐照参数": {
        "辐照源": "质子",
        "辐照温度（℃）": "290",
        "辐照剂量（dpa）": "2.26"
      },
      "纳米压痕硬度（GPa）": [
        {
          "压入深度": 1846.4115481580166,
          "硬度": 2.5954445165785747
        }
      ],
      "MGE18_标题": "国内RPV 2.26dpa 质子辐照样品纳米压痕硬度数据第二次测试",
      "MGE18_摘要": "国内RPV 2.26dpa 240keV 质子辐照 290℃样品纳米压痕硬度数据",
      "MGE18_DOI": "10.12110/mater10.121.NKRDP.20210905.ds.6134a9c00be33cf90779825c",
      "MGE18_关键词": "RPV, 纳米压痕, 硬度",
      "MGE18_来源": "self-production",
      "MGE18_引用": "",
      "MGE18_数据生产者": "",
      "MGE18_数据生产机构": "",
      "MGE18_方法": "experiment"
    },
    "title": "RPV材料辐照样品纳米压痕数据"
  },
  {
    "_id": "67392a76f10142971facc5db",
    "_meta_id": 5064364,
    "_tid": 1740,
    "data": {
      "基础信息": {
        "材料名称": "Fe-0.3wt.%Cu",
        "材料类型": "RPV钢铁"
      },
      "化学成分": {
        "Cu": 0.3
      },
      "样品参数": {
        "样品尺寸": "15mm x 15mm x 1mm"
      },
      "辐照参数": {
        "辐照源": "无",
        "辐照温度（℃）": "无",
        "辐照剂量（dpa）": "无"
      },
      "纳米压痕硬度（GPa）": [
        {
          "压入深度": 72.32835819729341,
          "硬度": 4.552750146707753
        }
      ],
      "MGE18_标题": "Fe-0.3wt.%Cu原始样品纳米压痕硬度数据第一次测试",
      "MGE18_摘要": "Fe-0.3wt.%Cu原始样品纳米压痕硬度数据",
      "MGE18_DOI": "10.12110/mater10.121.NKRDP.20210905.ds.6134a9c00be33cf90779825c",
      "MGE18_关键词": "RPV, 纳米压痕, 硬度",
      "MGE18_来源": "self-production",
      "MGE18_引用": "",
      "MGE18_数据生产者": "",
      "MGE18_数据生产机构": "",
      "MGE18_方法": "experiment"
    },
    "title": "RPV材料辐照样品纳米压痕数据"
  },
  {
    "_id": "6740bc84f10142971f0bf951",
    "_meta_id": 11303458,
    "_tid": 1740,
    "data": {
      "基础信息": {
        "材料名称": "Fe-0.3wt.%Cu",
        "材料类型": "RPV钢铁"
      },
      "化学成分": {
        "Cu": 0.3
      },
      "样品参数": {
        "样品尺寸": "15mm x 15mm x 1mm"
      },
      "辐照参数": {
        "辐照源": "无",
        "辐照温度（℃）": "无",
        "辐照剂量（dpa）": "无"
      },
      "纳米压痕硬度（GPa）": [
        {
          "压入深度": 97.9351912682906,
          "硬度": 3.972393618763329
        }
      ],
      "MGE18_标题": "Fe-0.3wt.%Cu原始样品纳米压痕硬度数据第四次测试",
      "MGE18_摘要": "Fe-0.3wt.%Cu原始样品纳米压痕硬度数据",
      "MGE18_DOI": "10.12110/mater10.121.NKRDP.20210905.ds.6134a9c00be33cf90779825c",
      "MGE18_关键词": "RPV, 纳米压痕, 硬度",
      "MGE18_来源": "self-production",
      "MGE18_引用": "",
      "MGE18_数据生产者": "",
      "MGE18_数据生产机构": "",
      "MGE18_方法": "experiment"
    },
    "title": "RPV材料辐照样品纳米压痕数据"
  },
  {
    "_id": "67373334f10142971f9417a1",
    "_meta_id": 3446898,
    "_tid": 1740,
    "data": {
      "基础信息": {
        "材料名称": "16MND5",
        "材料类型": "RPV钢铁"
      },
      "化学成分": {
        "C": 0.22,
        "Si": 0.1,
        "Mn": 1.15,
        "Ni": 0.5,
        "Cr": 0.25,
        "Cu": 0.08,
        "Mo": 0.43,
        "P": 0.008,
        "S": 0.008
      },
      "样品参数": {
        "样品尺寸": "15mm x 15mm x 1mm"
      },
      "辐照参数": {
        "辐照源": "质子",
        "辐照温度（℃）": "100",
        "辐照剂量（dpa）": "0.5"
      },
      "纳米压痕硬度（GPa）": [
        {
          "压入深度": 57.355862367380205,
          "硬度": 6.537669451748357
        }
      ],
      "MGE18_标题": "国外RPV0.5dpa质子辐照样品纳米压痕硬度数据第四次测试",
      "MGE18_摘要": "国外RPV0.5dpa 240keV质子辐照100℃ 样品纳米压痕硬度数据",
      "MGE18_DOI": "10.12110/mater10.121.NKRDP.20210905.ds.6134a9c00be33cf90779825c",
      "MGE18_关键词": "RPV, 纳米压痕, 硬度",
      "MGE18_来源": "self-production",
      "MGE18_引用": "",
      "MGE18_数据生产者": "",
      "MGE18_数据生产机构": "",
      "MGE18_方法": "experiment"
    },
    "title": "RPV材料辐照样品纳米压痕数据"
  },
  {
    "_id": "673f0d57f10142971ff6b415",
    "_meta_id": 9909478,
    "_tid": 1740,
    "data": {
      "基础信息": {
        "材料名称": "A5083（1）",
        "材料类型": "RPV钢铁"
      },
      "化学成分": {
        "C": 0.167,
        "Si": 0.19,
        "Mn": 1.35,
        "Ni": 0.74,
        "Cr": 0.09,
        "Cu": 0.03,
        "Mo": 0.48,
        "P": 0.005,
        "S": 0.002
      },
      "样品参数": {
        "样品尺寸": "15mm x 15mm x 1mm"
      },
      "辐照参数": {
        "辐照源": "Fe离子",
        "辐照温度（℃）": "100",
        "辐照剂量（dpa）": "1.37"
      },
      "纳米压痕硬度（GPa）": [
        {
          "压入深度": 502.69317949625145,
          "硬度": 3.3380212183071993
        }
      ],
      "MGE18_标题": "国内RPV 1.37dpa Fe离子辐照样品纳米压痕硬度数据第二次测试",
      "MGE18_摘要": "国内RPV 1.37dpa 240keV Fe离子辐照 100℃样品纳米压痕硬度数据",
      "MGE18_DOI": "10.12110/mater10.121.NKRDP.20210905.ds.6134a9c00be33cf90779825c",
      "MGE18_关键词": "RPV, 纳米压痕, 硬度",
      "MGE18_来源": "self-production",
      "MGE18_引用": "",
      "MGE18_数据生产者": "",
      "MGE18_数据生产机构": "",
      "MGE18_方法": "experiment"
    },
    "title": "RPV材料辐照样品纳米压痕数据"
  },
  {
    "_id": "674eba92f10142971fb9a1bd",
    "_meta_id": 22684302,
    "_tid": 1740,
    "data": {
      "基础信息": {
        "材料名称": "A5083（1）",
        "材料类型": "RPV钢铁"
      },
      "化学成分": {
        "C": 0.167,
        "Si": 0.19,
        "Mn": 1.35,
        "Ni": 0.74,
        "Cr": 0.09,
        "Cu": 0.03,
        "Mo": 0.48,
        "P": 0.005,
        "S": 0.002
      },
      "样品参数": {
        "样品尺寸": "15mm x 15mm x 1mm"
      },
      "辐照参数": {
        "辐照源": "质子",
        "辐照温度（℃）": "290",
        "辐照剂量（dpa）": "1"
      },
      "纳米压痕硬度（GPa）": [
        {
          "压入深度": 1616.406315088165,
          "硬度": 2.595045484278222
        }
      ],
      "MGE18_标题": "国内RPV 1.0dpa 质子辐照样品纳米压痕硬度数据第五次测试",
      "MGE18_摘要": "国内RPV 1.0dpa 240keV 质子辐照 290℃样品纳米压痕硬度数据",
      "MGE18_DOI": "10.12110/mater10.121.NKRDP.20210905.ds.6134a9c00be33cf90779825c",
      "MGE18_关键词": "RPV, 纳米压痕, 硬度",
      "MGE18_来源": "self-production",
      "MGE18_引用": "",
      "MGE18_数据生产者": "",
      "MGE18_数据生产机构": "",
      "MGE18_方法": "experiment"
    },
    "title": "RPV材料辐照样品纳米压痕数据"
  },
  {
    "_id": "674ed98cf10142971fbb1a6d",
    "_meta_id": 22780734,
    "_tid": 1740,
    "data": {
      "基础信息": {
        "材料名称": "Fe-0.3wt.%Cu",
        "材料类型": "RPV钢铁"
      },
      "化学成分": {
        "Cu": 0.3
      },
      "样品参数": {
        "样品尺寸": "15mm x 15mm x 1mm"
      },
      "辐照参数": {
        "辐照源": "质子",
        "辐照温度（℃）": "100",
        "辐照剂量（dpa）": "0.5"
      },
      "纳米压痕硬度（GPa）": [
        {
          "压入深度": 105.9474520205667,
          "硬度": 4.762119989434079
        }
      ],
      "MGE18_标题": "Fe-0.3wt.%Cu 0.5dpa 质子辐照样品纳米压痕硬度数据第四次测试",
      "MGE18_摘要": "Fe-0.3wt.%Cu 0.5dpa 240keV 质子辐照 100℃样品纳米压痕硬度数据",
      "MGE18_DOI": "10.12110/mater10.121.NKRDP.20210905.ds.6134a9c00be33cf90779825c",
      "MGE18_关键词": "RPV, 纳米压痕, 硬度",
      "MGE18_来源": "self-production",
      "MGE18_引用": "",
      "MGE18_数据生产者": "",
      "MGE18_数据生产机构": "",
      "MGE18_方法": "experiment"
    },
    "title": "RPV材料辐照样品纳米压痕数据"
  },
  {
    "_id": "673af9ddf10142971fc39d68",
    "_meta_id": 6561337,
    "_tid": 1740,
    "data": {
      "基础信息": {
        "材料名称": "A5083（1）",
        "材料类型": "RPV钢铁"
      },
      "化学成分": {
        "C": 0.167,
        "Si": 0.19,
        "Mn": 1.35,
        "Ni": 0.74,
        "Cr": 0.09,
        "Cu": 0.03,
        "Mo": 0.48,
        "P": 0.005,
        "S": 0.002
      },
      "样品参数": {
        "样品尺寸": "15mm x 15mm x 1mm"
      },
      "辐照参数": {
        "辐照源": "质子",
        "辐照温度（℃）": "290",
        "辐照剂量（dpa）": "0.5"
      },
      "纳米压痕硬度（GPa）": [
        {
          "压入深度": 53.81799781201987,
          "硬度": 3.9409695399715057
        }
      ],
      "MGE18_标题": "国内RPV 0.5dpa 质子辐照样品纳米压痕硬度数据第五次测试",
      "MGE18_摘要": "国内RPV 0.5dpa 240keV 质子辐照 290℃样品纳米压痕硬度数据",
      "MGE18_DOI": "10.12110/mater10.121.NKRDP.20210905.ds.6134a9c00be33cf90779825c",
      "MGE18_关键词": "RPV, 纳米压痕, 硬度",
      "MGE18_来源": "self-production",
      "MGE18_引用": "",
      "MGE18_数据生产者": "",
      "MGE18_数据生产机构": "",
      "MGE18_方法": "experiment"
    },
    "title": "RPV材料辐照样品纳米压痕数据"
  },
  {
    "_id": "67392a87f10142971facc6b1",
    "_meta_id": 5064578,
    "_tid": 1740,
    "data": {
      "基础信息": {
        "材料名称": "16MND5",
        "材料类型": "RPV钢铁"
      },
      "化学成分": {
        "C": 0.22,
        "Si": 0.1,
        "Mn": 1.15,
        "Ni": 0.5,
        "Cr": 0.25,
        "Cu": 0.08,
        "Mo": 0.43,
        "P": 0.008,
        "S": 0.008
      },
      "样品参数": {
        "样品尺寸": "15mm x 15mm x 1mm"
      },
      "辐照参数": {
        "辐照源": "Fe离子",
        "辐照温度（℃）": "100",
        "辐照剂量（dpa）": "1.37"
      },
      "纳米压痕硬度（GPa）": [
        {
          "压入深度": 853.8446881028763,
          "硬度": 2.9131014875152164
        }
      ],
      "MGE18_标题": "国外RPV1.37dpa Fe离子辐照样品纳米压痕硬度数据第五次测试",
      "MGE18_摘要": "国外RPV0.5dpa 240keV Fe离子辐照 100℃ 样品纳米压痕硬度数据",
      "MGE18_DOI": "10.12110/mater10.121.NKRDP.20210905.ds.6134a9c00be33cf90779825c",
      "MGE18_关键词": "RPV, 纳米压痕, 硬度",
      "MGE18_来源": "self-production",
      "MGE18_引用": "",
      "MGE18_数据生产者": "",
      "MGE18_数据生产机构": "",
      "MGE18_方法": "experiment"
    },
    "title": "RPV材料辐照样品纳米压痕数据"
  },
  {
    "_id": "6741f18ff10142971f1af8bc",
    "_meta_id": 12286349,
    "_tid": 1740,
    "data": {
      "基础信息": {
        "材料名称": "A5083（2）",
        "材料类型": "RPV钢铁"
      },
      "化学成分": {
        "C": 0.176,
        "Si": 0.17,
        "Mn": 1.34,
        "Ni": 0.7,
        "Cr": 0.09,
        "Cu": 0.01,
        "Mo": 0.48,
        "P": 0.003,
        "S": 0.002
      },
      "样品参数": {
        "样品尺寸": "15mm x 15mm x 1mm"
      },
      "辐照参数": {
        "辐照源": "质子",
        "辐照温度（℃）": "100",
        "辐照剂量（dpa）": "0.5"
      },
      "纳米压痕硬度（GPa）": [
        {
          "压入深度": 253.0852970761868,
          "硬度": 4.597163768445126
        }
      ],
      "MGE18_标题": "二重RPV 0.5dpa 质子辐照样品纳米压痕硬度数据第六次测试",
      "MGE18_摘要": "二重RPV 0.5dpa 240keV 质子辐照 100℃ 样品纳米压痕硬度数据",
      "MGE18_DOI": "10.12110/mater10.121.NKRDP.20210905.ds.6134a9c00be33cf90779825c",
      "MGE18_关键词": "RPV, 纳米压痕, 硬度",
      "MGE18_来源": "self-production",
      "MGE18_引用": "",
      "MGE18_数据生产者": "",
      "MGE18_数据生产机构": "",
      "MGE18_方法": "experiment"
    },
    "title": "RPV材料辐照样品纳米压痕数据"
  },
  {
    "_id": "673822d5f10142971f9fd8de",
    "_meta_id": 4217263,
    "_tid": 1740,
    "data": {
      "基础信息": {
        "材料名称": "16MND5",
        "材料类型": "RPV钢铁"
      },
      "化学成分": {
        "C": 0.22,
        "Si": 0.1,
        "Mn": 1.15,
        "Ni": 0.5,
        "Cr": 0.25,
        "Cu": 0.08,
        "Mo": 0.43,
        "P": 0.008,
        "S": 0.008
      },
      "样品参数": {
        "样品尺寸": "15mm x 15mm x 1mm"
      },
      "辐照参数": {
        "辐照源": "Fe离子",
        "辐照温度（℃）": "100",
        "辐照剂量（dpa）": "1.37"
      },
      "纳米压痕硬度（GPa）": [
        {
          "压入深度": 332.69271914047783,
          "硬度": 3.9261753380093283
        }
      ],
      "MGE18_标题": "国外RPV1.37dpa Fe离子辐照样品纳米压痕硬度数据第四次测试",
      "MGE18_摘要": "国外RPV0.5dpa 240keV Fe离子辐照 100℃ 样品纳米压痕硬度数据",
      "MGE18_DOI": "10.12110/mater10.121.NKRDP.20210905.ds.6134a9c00be33cf90779825c",
      "MGE18_关键词": "RPV, 纳米压痕, 硬度",
      "MGE18_来源": "self-production",
      "MGE18_引用": "",
      "MGE18_数据生产者": "",
      "MGE18_数据生产机构": "",
      "MGE18_方法": "experiment"
    },
    "title": "RPV材料辐照样品纳米压痕数据"
  },
  {
    "_id": "673af9a8f10142971fc39ab0",
    "_meta_id": 6560641,
    "_tid": 1740,
    "data": {
      "基础信息": {
        "材料名称": "A5083（1）",
        "材料类型": "RPV钢铁"
      },
      "化学成分": {
        "C": 0.167,
        "Si": 0.19,
        "Mn": 1.35,
        "Ni": 0.74,
        "Cr": 0.09,
        "Cu": 0.03,
        "Mo": 0.48,
        "P": 0.005,
        "S": 0.002
      },
      "样品参数": {
        "样品尺寸": "15mm x 15mm x 1mm"
      },
      "辐照参数": {
        "辐照源": "质子",
        "辐照温度（℃）": "290",
        "辐照剂量（dpa）": "1"
      },
      "纳米压痕硬度（GPa）": [
        {
          "压入深度": 98.56588941304672,
          "硬度": 4.6067519285111596
        }
      ],
      "MGE18_标题": "国内RPV 1.0dpa 质子辐照样品纳米压痕硬度数据第一次测试",
      "MGE18_摘要": "国内RPV 1.0dpa 240keV 质子辐照 290℃样品纳米压痕硬度数据",
      "MGE18_DOI": "10.12110/mater10.121.NKRDP.20210905.ds.6134a9c00be33cf90779825c",
      "MGE18_关键词": "RPV, 纳米压痕, 硬度",
      "MGE18_来源": "self-production",
      "MGE18_引用": "",
      "MGE18_数据生产者": "",
      "MGE18_数据生产机构": "",
      "MGE18_方法": "experiment"
    },
    "title": "RPV材料辐照样品纳米压痕数据"
  },
  {
    "_id": "6737fba9f10142971f9ded14",
    "_meta_id": 4091365,
    "_tid": 1740,
    "data": {
      "基础信息": {
        "材料名称": "16MND5",
        "材料类型": "RPV钢铁"
      },
      "化学成分": {
        "C": 0.22,
        "Si": 0.1,
        "Mn": 1.15,
        "Ni": 0.5,
        "Cr": 0.25,
        "Cu": 0.08,
        "Mo": 0.43,
        "P": 0.008,
        "S": 0.008
      },
      "样品参数": {
        "样品尺寸": "15mm x 15mm x 1mm"
      },
      "辐照参数": {
        "辐照源": "质子",
        "辐照温度（℃）": "290",
        "辐照剂量（dpa）": "0.5"
      },
      "纳米压痕硬度（GPa）": [
        {
          "压入深度": 1613.9777640054929,
          "硬度": 2.7148244743637275
        }
      ],
      "MGE18_标题": "国外A5083 RPV 0.5dpa 质子辐照样品纳米压痕硬度数据第三次测试",
      "MGE18_摘要": "国外A5083 RPV 0.5dpa 240keV 质子辐照 290℃样品纳米压痕硬度数据",
      "MGE18_DOI": "10.12110/mater10.121.NKRDP.20210905.ds.6134a9c00be33cf90779825c",
      "MGE18_关键词": "RPV, 纳米压痕, 硬度",
      "MGE18_来源": "self-production",
      "MGE18_引用": "",
      "MGE18_数据生产者": "",
      "MGE18_数据生产机构": "",
      "MGE18_方法": "experiment"
    },
    "title": "RPV材料辐照样品纳米压痕数据"
  },
  {
    "_id": "673ee5dff10142971ff4c977",
    "_meta_id": 9783880,
    "_tid": 1740,
    "data": {
      "基础信息": {
        "材料名称": "16MND5",
        "材料类型": "RPV钢铁"
      },
      "化学成分": {
        "C": 0.22,
        "Si": 0.1,
        "Mn": 1.15,
        "Ni": 0.5,
        "Cr": 0.25,
        "Cu": 0.08,
        "Mo": 0.43,
        "P": 0.008,
        "S": 0.008
      },
      "样品参数": {
        "样品尺寸": "15mm x 15mm x 1mm"
      },
      "辐照参数": {
        "辐照源": "质子",
        "辐照温度（℃）": "290",
        "辐照剂量（dpa）": "2.26"
      },
      "纳米压痕硬度（GPa）": [
        {
          "压入深度": 661.8114155146324,
          "硬度": 3.548551682297662
        }
      ],
      "MGE18_标题": "国外A5083 RPV 2.26dpa 质子辐照样品纳米压痕硬度数据第一次测试",
      "MGE18_摘要": "国外A5083 RPV 2.26dpa 240keV 质子辐照 290℃样品纳米压痕硬度数据",
      "MGE18_DOI": "10.12110/mater10.121.NKRDP.20210905.ds.6134a9c00be33cf90779825c",
      "MGE18_关键词": "RPV, 纳米压痕, 硬度",
      "MGE18_来源": "self-production",
      "MGE18_引用": "",
      "MGE18_数据生产者": "",
      "MGE18_数据生产机构": "",
      "MGE18_方法": "experiment"
    },
    "title": "RPV材料辐照样品纳米压痕数据"
  },
  {
    "_id": "67392a50f10142971facc3e5",
    "_meta_id": 5063862,
    "_tid": 1740,
    "data": {
      "基础信息": {
        "材料名称": "Fe-0.3wt.%Cu",
        "材料类型": "RPV钢铁"
      },
      "化学成分": {
        "Cu": 0.3
      },
      "样品参数": {
        "样品尺寸": "15mm x 15mm x 1mm"
      },
      "辐照参数": {
        "辐照源": "无",
        "辐照温度（℃）": "无",
        "辐照剂量（dpa）": "无"
      },
      "纳米压痕硬度（GPa）": [
        {
          "压入深度": 1550.1950973542487,
          "硬度": 2.181327831413319
        }
      ],
      "MGE18_标题": "Fe-0.3wt.%Cu原始样品纳米压痕硬度数据第一次测试",
      "MGE18_摘要": "Fe-0.3wt.%Cu原始样品纳米压痕硬度数据",
      "MGE18_DOI": "10.12110/mater10.121.NKRDP.20210905.ds.6134a9c00be33cf90779825c",
      "MGE18_关键词": "RPV, 纳米压痕, 硬度",
      "MGE18_来源": "self-production",
      "MGE18_引用": "",
      "MGE18_数据生产者": "",
      "MGE18_数据生产机构": "",
      "MGE18_方法": "experiment"
    },
    "title": "RPV材料辐照样品纳米压痕数据"
  },
  {
    "_id": "673af9d6f10142971fc39d04",
    "_meta_id": 6561237,
    "_tid": 1740,
    "data": {
      "基础信息": {
        "材料名称": "A5083（1）",
        "材料类型": "RPV钢铁"
      },
      "化学成分": {
        "C": 0.167,
        "Si": 0.19,
        "Mn": 1.35,
        "Ni": 0.74,
        "Cr": 0.09,
        "Cu": 0.03,
        "Mo": 0.48,
        "P": 0.005,
        "S": 0.002
      },
      "样品参数": {
        "样品尺寸": "15mm x 15mm x 1mm"
      },
      "辐照参数": {
        "辐照源": "质子",
        "辐照温度（℃）": "290",
        "辐照剂量（dpa）": "0.5"
      },
      "纳米压痕硬度（GPa）": [
        {
          "压入深度": 108.05510249073829,
          "硬度": 3.7444605921927105
        }
      ],
      "MGE18_标题": "国内RPV 0.5dpa 质子辐照样品纳米压痕硬度数据第五次测试",
      "MGE18_摘要": "国内RPV 0.5dpa 240keV 质子辐照 290℃样品纳米压痕硬度数据",
      "MGE18_DOI": "10.12110/mater10.121.NKRDP.20210905.ds.6134a9c00be33cf90779825c",
      "MGE18_关键词": "RPV, 纳米压痕, 硬度",
      "MGE18_来源": "self-production",
      "MGE18_引用": "",
      "MGE18_数据生产者": "",
      "MGE18_数据生产机构": "",
      "MGE18_方法": "experiment"
    },
    "title": "RPV材料辐照样品纳米压痕数据"
  },
  {
    "_id": "6736cc25f10142971f8ef29a",
    "_meta_id": 3109739,
    "_tid": 1740,
    "data": {
      "基础信息": {
        "材料名称": "16MND5",
        "材料类型": "RPV钢铁"
      },
      "化学成分": {
        "C": 0.22,
        "Si": 0.1,
        "Mn": 1.15,
        "Ni": 0.5,
        "Cr": 0.25,
        "Cu": 0.08,
        "Mo": 0.43,
        "P": 0.008,
        "S": 0.008
      },
      "样品参数": {
        "样品尺寸": "15mm x 15mm x 1mm"
      },
      "辐照参数": {
        "辐照源": "质子",
        "辐照温度（℃）": "100",
        "辐照剂量（dpa）": "0.5"
      },
      "纳米压痕硬度（GPa）": [
        {
          "压入深度": 146.66149862012958,
          "硬度": 5.350304695038988
        }
      ],
      "MGE18_标题": "国外RPV0.5dpa质子辐照样品纳米压痕硬度数据第四次测试",
      "MGE18_摘要": "国外RPV0.5dpa 240keV质子辐照100℃ 样品纳米压痕硬度数据",
      "MGE18_DOI": "10.12110/mater10.121.NKRDP.20210905.ds.6134a9c00be33cf90779825c",
      "MGE18_关键词": "RPV, 纳米压痕, 硬度",
      "MGE18_来源": "self-production",
      "MGE18_引用": "",
      "MGE18_数据生产者": "",
      "MGE18_数据生产机构": "",
      "MGE18_方法": "experiment"
    },
    "title": "RPV材料辐照样品纳米压痕数据"
  },
  {
    "_id": "6734352bf10142971f6da1d7",
    "_meta_id": 926376,
    "_tid": 1740,
    "data": {
      "基础信息": {
        "材料名称": "Fe-1.0wt.%Cu",
        "材料类型": "RPV钢铁"
      },
      "化学成分": {
        "Cu": 1.0
      },
      "样品参数": {
        "样品尺寸": "15mm x 15mm x 1mm"
      },
      "辐照参数": {
        "辐照源": "无",
        "辐照温度（℃）": "无",
        "辐照剂量（dpa）": "无"
      },
      "纳米压痕硬度（GPa）": [
        {
          "压入深度": 555.4456947814721,
          "硬度": 2.3312877518564528
        }
      ],
      "MGE18_标题": "Fe-1.0wt.%Cu原始样品纳米压痕硬度数据",
      "MGE18_摘要": "Fe-1.0wt.%Cu原始样品纳米压痕硬度数据",
      "MGE18_DOI": "10.12110/mater10.121.NKRDP.20210905.ds.6134a9c00be33cf90779825c",
      "MGE18_关键词": "RPV, 纳米压痕, 硬度",
      "MGE18_来源": "self-production",
      "MGE18_引用": "",
      "MGE18_数据生产者": "",
      "MGE18_数据生产机构": "",
      "MGE18_方法": "experiment"
    },
    "title": "RPV材料辐照样品纳米压痕数据"
  },
  {
    "_id": "673fec49f10142971f01abdf",
    "_meta_id": 10628272,
    "_tid": 1740,
    "data": {
      "基础信息": {
        "材料名称": "16MND5",
        "材料类型": "RPV钢铁"
      },
      "化学成分": {
        "C": 0.22,
        "Si": 0.1,
        "Mn": 1.15,
        "Ni": 0.5,
        "Cr": 0.25,
        "Cu": 0.08,
        "Mo": 0.43,
        "P": 0.008,
        "S": 0.008
      },
      "样品参数": {
        "样品尺寸": "15mm x 15mm x 1mm"
      },
      "辐照参数": {
        "辐照源": "质子",
        "辐照温度（℃）": "290",
        "辐照剂量（dpa）": "2.26"
      },
      "纳米压痕硬度（GPa）": [
        {
          "压入深度": 194.07916214416815,
          "硬度": 4.140334149055377
        }
      ],
      "MGE18_标题": "国外A5083 RPV 2.26dpa 质子辐照样品纳米压痕硬度数据第五次测试",
      "MGE18_摘要": "国外A5083 RPV 2.26dpa 240keV 质子辐照 290℃样品纳米压痕硬度数据",
      "MGE18_DOI": "10.12110/mater10.121.NKRDP.20210905.ds.6134a9c00be33cf90779825c",
      "MGE18_关键词": "RPV, 纳米压痕, 硬度",
      "MGE18_来源": "self-production",
      "MGE18_引用": "",
      "MGE18_数据生产者": "",
      "MGE18_数据生产机构": "",
      "MGE18_方法": "experiment"
    },
    "title": "RPV材料辐照样品纳米压痕数据"
  },
  {
    "_id": "6740bc08f10142971f0bf32d",
    "_meta_id": 11301886,
    "_tid": 1740,
    "data": {
      "基础信息": {
        "材料名称": "Fe-0.3wt.%Cu",
        "材料类型": "RPV钢铁"
      },
      "化学成分": {
        "Cu": 0.3
      },
      "样品参数": {
        "样品尺寸": "15mm x 15mm x 1mm"
      },
      "辐照参数": {
        "辐照源": "质子",
        "辐照温度（℃）": "100",
        "辐照剂量（dpa）": "0.5"
      },
      "纳米压痕硬度（GPa）": [
        {
          "压入深度": 1215.1850768235188,
          "硬度": 2.43835402008438
        }
      ],
      "MGE18_标题": "Fe-0.3wt.%Cu 0.5dpa 质子辐照样品纳米压痕硬度数据第五次测试",
      "MGE18_摘要": "Fe-0.3wt.%Cu 0.5dpa 240keV 质子辐照 100℃样品纳米压痕硬度数据",
      "MGE18_DOI": "10.12110/mater10.121.NKRDP.20210905.ds.6134a9c00be33cf90779825c",
      "MGE18_关键词": "RPV, 纳米压痕, 硬度",
      "MGE18_来源": "self-production",
      "MGE18_引用": "",
      "MGE18_数据生产者": "",
      "MGE18_数据生产机构": "",
      "MGE18_方法": "experiment"
    },
    "title": "RPV材料辐照样品纳米压痕数据"
  },
  {
    "_id": "6737fbd3f10142971f9def1c",
    "_meta_id": 4091885,
    "_tid": 1740,
    "data": {
      "基础信息": {
        "材料名称": "16MND5",
        "材料类型": "RPV钢铁"
      },
      "化学成分": {
        "C": 0.22,
        "Si": 0.1,
        "Mn": 1.15,
        "Ni": 0.5,
        "Cr": 0.25,
        "Cu": 0.08,
        "Mo": 0.43,
        "P": 0.008,
        "S": 0.008
      },
      "样品参数": {
        "样品尺寸": "15mm x 15mm x 1mm"
      },
      "辐照参数": {
        "辐照源": "质子",
        "辐照温度（℃）": "290",
        "辐照剂量（dpa）": "0.5"
      },
      "纳米压痕硬度（GPa）": [
        {
          "压入深度": 80.92818065644401,
          "硬度": 3.4282917466907388
        }
      ],
      "MGE18_标题": "国外A5083 RPV 0.5dpa 质子辐照样品纳米压痕硬度数据第三次测试",
      "MGE18_摘要": "国外A5083 RPV 0.5dpa 240keV 质子辐照 290℃样品纳米压痕硬度数据",
      "MGE18_DOI": "10.12110/mater10.121.NKRDP.20210905.ds.6134a9c00be33cf90779825c",
      "MGE18_关键词": "RPV, 纳米压痕, 硬度",
      "MGE18_来源": "self-production",
      "MGE18_引用": "",
      "MGE18_数据生产者": "",
      "MGE18_数据生产机构": "",
      "MGE18_方法": "experiment"
    },
    "title": "RPV材料辐照样品纳米压痕数据"
  },
  {
    "_id": "673f30f9f10142971ff86b1d",
    "_meta_id": 10021870,
    "_tid": 1740,
    "data": {
      "基础信息": {
        "材料名称": "A5083（1）",
        "材料类型": "RPV钢铁"
      },
      "化学成分": {
        "C": 0.167,
        "Si": 0.19,
        "Mn": 1.35,
        "Ni": 0.74,
        "Cr": 0.09,
        "Cu": 0.03,
        "Mo": 0.48,
        "P": 0.005,
        "S": 0.002
      },
      "样品参数": {
        "样品尺寸": "15mm x 15mm x 1mm"
      },
      "辐照参数": {
        "辐照源": "质子",
        "辐照温度（℃）": "290",
        "辐照剂量（dpa）": "2.26"
      },
      "纳米压痕硬度（GPa）": [
        {
          "压入深度": 615.0284966879863,
          "硬度": 2.845056647727275
        }
      ],
      "MGE18_标题": "国内RPV 2.26dpa 质子辐照样品纳米压痕硬度数据第四次测试",
      "MGE18_摘要": "国内RPV 2.26dpa 240keV 质子辐照 290℃样品纳米压痕硬度数据",
      "MGE18_DOI": "10.12110/mater10.121.NKRDP.20210905.ds.6134a9c00be33cf90779825c",
      "MGE18_关键词": "RPV, 纳米压痕, 硬度",
      "MGE18_来源": "self-production",
      "MGE18_引用": "",
      "MGE18_数据生产者": "",
      "MGE18_数据生产机构": "",
      "MGE18_方法": "experiment"
    },
    "title": "RPV材料辐照样品纳米压痕数据"
  },
  {
    "_id": "674d316ff10142971fa6884b",
    "_meta_id": 21432604,
    "_tid": 1740,
    "data": {
      "基础信息": {
        "材料名称": "16MND5",
        "材料类型": "RPV钢铁"
      },
      "化学成分": {
        "C": 0.22,
        "Si": 0.1,
        "Mn": 1.15,
        "Ni": 0.5,
        "Cr": 0.25,
        "Cu": 0.08,
        "Mo": 0.43,
        "P": 0.008,
        "S": 0.008
      },
      "样品参数": {
        "样品尺寸": "15mm x 15mm x 1mm"
      },
      "辐照参数": {
        "辐照源": "质子",
        "辐照温度（℃）": "290",
        "辐照剂量（dpa）": "0.5"
      },
      "纳米压痕硬度（GPa）": [
        {
          "压入深度": 79.64186908512208,
          "硬度": 4.153299104710316
        }
      ],
      "MGE18_标题": "国外A5083 RPV 0.5dpa 质子辐照样品纳米压痕硬度数据第一次测试",
      "MGE18_摘要": "国外A5083 RPV 0.5dpa 240keV 质子辐照 290℃样品纳米压痕硬度数据",
      "MGE18_DOI": "10.12110/mater10.121.NKRDP.20210905.ds.6134a9c00be33cf90779825c",
      "MGE18_关键词": "RPV, 纳米压痕, 硬度",
      "MGE18_来源": "self-production",
      "MGE18_引用": "",
      "MGE18_数据生产者": "",
      "MGE18_数据生产机构": "",
      "MGE18_方法": "experiment"
    },
    "title": "RPV材料辐照样品纳米压痕数据"
  },
  {
    "_id": "673fec3ff10142971f01ab61",
    "_meta_id": 10628146,
    "_tid": 1740,
    "data": {
      "基础信息": {
        "材料名称": "16MND5",
        "材料类型": "RPV钢铁"
      },
      "化学成分": {
        "C": 0.22,
        "Si": 0.1,
        "Mn": 1.15,
        "Ni": 0.5,
        "Cr": 0.25,
        "Cu": 0.08,
        "Mo": 0.43,
        "P": 0.008,
        "S": 0.008
      },
      "样品参数": {
        "样品尺寸": "15mm x 15mm x 1mm"
      },
      "辐照参数": {
        "辐照源": "质子",
        "辐照温度（℃）": "290",
        "辐照剂量（dpa）": "2.26"
      },
      "纳米压痕硬度（GPa）": [
        {
          "压入深度": 393.01437707721317,
          "硬度": 4.019539119300943
        }
      ],
      "MGE18_标题": "国外A5083 RPV 2.26dpa 质子辐照样品纳米压痕硬度数据第五次测试",
      "MGE18_摘要": "国外A5083 RPV 2.26dpa 240keV 质子辐照 290℃样品纳米压痕硬度数据",
      "MGE18_DOI": "10.12110/mater10.121.NKRDP.20210905.ds.6134a9c00be33cf90779825c",
      "MGE18_关键词": "RPV, 纳米压痕, 硬度",
      "MGE18_来源": "self-production",
      "MGE18_引用": "",
      "MGE18_数据生产者": "",
      "MGE18_数据生产机构": "",
      "MGE18_方法": "experiment"
    },
    "title": "RPV材料辐照样品纳米压痕数据"
  },
  {
    "_id": "673adf39f10142971fc24592",
    "_meta_id": 6473315,
    "_tid": 1740,
    "data": {
      "基础信息": {
        "材料名称": "A5083（2）",
        "材料类型": "RPV钢铁"
      },
      "化学成分": {
        "C": 0.176,
        "Si": 0.17,
        "Mn": 1.34,
        "Ni": 0.7,
        "Cr": 0.09,
        "Cu": 0.01,
        "Mo": 0.48,
        "P": 0.003,
        "S": 0.002
      },
      "样品参数": {
