Repository: Ambition-46/MatTabBench

# MatEAV-Bench

**A unified entity-attribute-value benchmark for natural-language retrieval across sparse materials databases**

MatEAV-Bench is a domain-specific benchmark for evaluating natural language-to-SQL (NL2SQL) retrieval over sparse and heterogeneous materials databases.

The benchmark integrates 43 public materials datasets into a unified Entity-Attribute-Value (EAV) relational database and provides 500 human-validated natural-language retrieval queries with verified execution results.

File: data/接箍部件材料常用金属材料力学性能.json
{
  "dataset": {
    "_id": "f526f909-719b-41c0-b7de-f9471db050cc"
  },
  "template": {
    "_id": 249,
    "接箍部件材料常用金属材料力学性能": {
      "_type": "容器型",
      "r": false,
      "名称": {
        "_type": "字符串型",
        "r": false
      },
      "热处理状态": {
        "_type": "字符串型",
        "r": false
      },
      "试样毛坯直径": {
        "_type": "范围型",
        "r": false,
        "_unit": "mm"
      },
      "取样方向": {
        "_type": "字符串型",
        "r": false
      },
      "抗拉强度（≥）": {
        "_type": "数值型",
        "r": false,
        "_unit": "MPa"
      },
      "屈服强度（≥）": {
        "_type": "数值型",
        "r": false,
        "_unit": "MPa"
      },
      "断后伸长率A5（≥）": {
        "_type": "数值型",
        "r": false,
        "_unit": "A5，%"
      },
      "断后伸长率A4（≥）": {
        "_type": "数值型",
        "r": false,
        "_unit": "A4，%"
      },
      "断面收缩率（≥）": {
        "_type": "数值型",
        "r": false,
        "_unit": "Z，%"
      },
      "冲击吸收能KU2（≥）": {
        "_type": "数值型",
        "r": false,
        "_unit": "J"
      },
      "冲击吸收能KV8，J": {
        "_type": "容器型",
        "r": false,
        "-20": {
          "_type": "数值型",
          "r": false,
          "_unit": "℃"
        },
        "20": {
          "_type": "数值型",
          "r": false,
          "_unit": "℃"
        },
        "-40": {
          "_type": "数值型",
          "r": false,
          "_unit": "℃"
        }
      },
      "硬度": {
        "_type": "范围型",
        "r": false,
        "_unit": "HBW"
      }
    }
  },
  "data": [
    {
      "meta": {
        "数据ID": 2352,
        "上传人": "部文韬",
        "上传时间": "2025-06-11 15:46:20"
      },
      "content": {
        "接箍部件材料常用金属材料力学性能": {
          "名称": "35CrMoA锻钢件1/2半径处",
          "热处理状态": "调质",
          "试样毛坯直径": {
            "lb": 251.0,
            "ub": 300.0
          },
          "抗拉强度（≥）": 635,
          "屈服强度（≥）": 400,
          "断后伸长率A4（≥）": 16,
          "断面收缩率（≥）": 45,
          "硬度": {
            "lb": 269.0,
            "ub": 302.0
          }
        }
      }
    },
    {
      "meta": {
        "数据ID": 2351,
        "上传人": "部文韬",
        "上传时间": "2025-06-11 15:46:20"
      },
      "content": {
        "接箍部件材料常用金属材料力学性能": {
          "名称": "35CrMoA锻钢件1/2半径处",
          "热处理状态": "调质",
          "试样毛坯直径": {
            "lb": 201.0,
            "ub": 250.0
          },
          "抗拉强度（≥）": 680,
          "屈服强度（≥）": 430,
          "断后伸长率A4（≥）": 16,
          "断面收缩率（≥）": 45,
          "硬度": {
            "lb": 269.0,
            "ub": 302.0
          }
        }
      }
    },
    {
      "meta": {
        "数据ID": 2350,
        "上传人": "部文韬",
        "上传时间": "2025-06-11 15:46:20"
      },
      "content": {
        "接箍部件材料常用金属材料力学性能": {
          "名称": "35CrMoA锻钢件1/2半径处",
          "热处理状态": "调质",
          "试样毛坯直径": {
            "lb": 151.0,
            "ub": 200.0
          },
          "抗拉强度（≥）": 705,
          "屈服强度（≥）": 480,
          "断后伸长率A4（≥）": 16,
          "断面收缩率（≥）": 45,
          "硬度": {
            "lb": 269.0,
            "ub": 302.0
          }
        }
      }
    },
    {
      "meta": {
        "数据ID": 2349,
        "上传人": "部文韬",
        "上传时间": "2025-06-11 15:46:20"
      },
      "content": {
        "接箍部件材料常用金属材料力学性能": {
          "名称": "35CrMoA锻钢件1/2半径处",
          "热处理状态": "调质",
          "试样毛坯直径": {
            "lb": 101.0,
            "ub": 150.0
          },
          "抗拉强度（≥）": 745,
          "屈服强度（≥）": 520,
          "断后伸长率A4（≥）": 17,
          "断面收缩率（≥）": 45,
          "冲击吸收能KV8，J": {
            "20": 42
          },
          "硬度": {
            "lb": 269.0,
            "ub": 302.0
          }
        }
      }
    },
    {
      "meta": {
        "数据ID": 2348,
        "上传人": "部文韬",
        "上传时间": "2025-06-11 15:46:20"
      },
      "content": {
        "接箍部件材料常用金属材料力学性能": {
          "名称": "35CrMoA锻钢件1/2半径处",
          "热处理状态": "调质",
          "试样毛坯直径": {
            "lb": 101.0,
            "ub": 150.0
          },
          "抗拉强度（≥）": 650,
          "屈服强度（≥）": 450,
          "断后伸长率A4（≥）": 20,
          "断面收缩率（≥）": 50,
          "冲击吸收能KV8，J": {
            "-20": 27,
            "20": 42
          },
          "硬度": {
            "lb": 240.0,
            "ub": 276.0
          }
        }
      }
    },
    {
      "meta": {
        "数据ID": 2347,
        "上传人": "部文韬",
        "上传时间": "2025-06-11 15:46:20"
      },
      "content": {
        "接箍部件材料常用金属材料力学性能": {
          "名称": "35CrMoA锻钢件1/2半径处",
          "热处理状态": "调质",
          "试样毛坯直径": {
            "lb": 61.0,
            "ub": 100.0
          },
          "抗拉强度（≥）": 800,
          "屈服强度（≥）": 650,
          "断后伸长率A4（≥）": 16,
          "断面收缩率（≥）": 50,
          "冲击吸收能KV8，J": {
            "-20": 20,
            "20": 42
          },
          "硬度": {
            "lb": 287.0,
            "ub": 323.0
          }
        }
      }
    },
    {
      "meta": {
        "数据ID": 2346,
        "上传人": "部文韬",
        "上传时间": "2025-06-11 15:46:20"
      },
      "content": {
        "接箍部件材料常用金属材料力学性能": {
          "名称": "35CrMoA锻钢件1/2半径处",
          "热处理状态": "调质",
          "试样毛坯直径": {
            "lb": 61.0,
            "ub": 100.0
          },
          "抗拉强度（≥）": 700,
          "屈服强度（≥）": 500,
          "断后伸长率A4（≥）": 18,
          "断面收缩率（≥）": 50,
          "冲击吸收能KV8，J": {
            "-20": 27,
            "20": 42
          },
          "硬度": {
            "lb": 240.0,
            "ub": 276.0
          }
        }
      }
    },
    {
      "meta": {
        "数据ID": 2345,
        "上传人": "部文韬",
        "上传时间": "2025-06-11 15:46:20"
      },
      "content": {
        "接箍部件材料常用金属材料力学性能": {
          "名称": "35CrMoA锻钢件1/2半径处",
          "热处理状态": "调质",
          "试样毛坯直径": {
            "lb": 0.0,
            "ub": 60.0
          },
          "抗拉强度（≥）": 880,
          "屈服强度（≥）": 700,
          "断后伸长率A4（≥）": 16,
          "断面收缩率（≥）": 50,
          "冲击吸收能KV8，J": {
            "-20": 27,
            "20": 42
          },
          "硬度": {
            "lb": 287.0,
            "ub": 323.0
          }
        }
      }
    },
    {
      "meta": {
        "数据ID": 2344,
        "上传人": "部文韬",
        "上传时间": "2025-06-11 15:46:20"
      },
      "content": {
        "接箍部件材料常用金属材料力学性能": {
          "名称": "35CrMoA锻钢件1/2半径处",
          "热处理状态": "调质",
          "试样毛坯直径": {
            "lb": 0.0,
            "ub": 60.0
          },
          "抗拉强度（≥）": 800,
          "屈服强度（≥）": 600,
          "断后伸长率A4（≥）": 18,
          "断面收缩率（≥）": 50,
          "冲击吸收能KV8，J": {
            "-20": 42,
            "20": 54
          },
          "硬度": {
            "lb": 240.0,
            "ub": 276.0
          }
        }
      }
    },
    {
      "meta": {
        "数据ID": 2343,
        "上传人": "部文韬",
        "上传时间": "2025-06-11 15:46:20"
      },
      "content": {
        "接箍部件材料常用金属材料力学性能": {
          "名称": "35CrMoA锻钢件1/2半径处",
          "热处理状态": "调质（淬水）",
          "试样毛坯直径": {
            "lb": 66.0,
            "ub": 90.0
          },
          "抗拉强度（≥）": 835,
          "屈服强度（≥）": 655,
          "断后伸长率A4（≥）": 17,
          "断面收缩率（≥）": 45,
          "冲击吸收能KV8，J": {
            "20": 48
          },
          "硬度": {
            "lb": 287.0,
            "ub": 323.0
          }
        }
      }
    },
    {
      "meta": {
        "数据ID": 2342,
        "上传人": "部文韬",
        "上传时间": "2025-06-11 15:46:20"
      },
      "content": {
        "接箍部件材料常用金属材料力学性能": {
          "名称": "35CrMoA锻钢件1/2半径处",
          "热处理状态": "调质（淬水）",
          "试样毛坯直径": {
            "lb": 0.0,
            "ub": 65.0
          },
          "抗拉强度（≥）": 883,
          "屈服强度（≥）": 735,
          "断后伸长率A4（≥）": 17,
          "断面收缩率（≥）": 45,
          "冲击吸收能KV8，J": {
            "-20": 42,
            "20": 48,
            "-40": 27
          },
          "硬度": {
            "lb": 287.0,
            "ub": 323.0
          }
        }
      }
    },
    {
      "meta": {
        "数据ID": 2341,
        "上传人": "部文韬",
        "上传时间": "2025-06-11 15:46:20"
      },
      "content": {
        "接箍部件材料常用金属材料力学性能": {
          "名称": "35CrMoA锻钢件1/4半径处（590℃回火）",
          "热处理状态": "调质",
          "试样毛坯直径": {
            "lb": 251.0,
            "ub": 300.0
          },
          "抗拉强度（≥）": 680,
          "屈服强度（≥）": 480,
          "断后伸长率A4（≥）": 17,
          "断面收缩率（≥）": 45,
          "冲击吸收能KV8，J": {
            "20": 48
          },
          "硬度": {
            "lb": 269.0,
            "ub": 302.0
          }
        }
      }
    },
    {
      "meta": {
        "数据ID": 2340,
        "上传人": "部文韬",
        "上传时间": "2025-06-11 15:46:20"
      },
      "content": {
        "接箍部件材料常用金属材料力学性能": {
          "名称": "35CrMoA锻钢件1/4半径处（590℃回火）",
          "热处理状态": "调质",
          "试样毛坯直径": {
            "lb": 201.0,
            "ub": 250.0
          },
          "抗拉强度（≥）": 760,
          "屈服强度（≥）": 520,
          "断后伸长率A4（≥）": 17,
          "断面收缩率（≥）": 45,
          "冲击吸收能KV8，J": {
            "20": 48
          },
          "硬度": {
            "lb": 269.0,
            "ub": 302.0
          }
        }
      }
    },
    {
      "meta": {
        "数据ID": 2339,
        "上传人": "部文韬",
        "上传时间": "2025-06-11 15:46:20"
      },
      "content": {
        "接箍部件材料常用金属材料力学性能": {
          "名称": "35CrMoA锻钢件1/4半径处（590℃回火）",
          "热处理状态": "调质",
          "试样毛坯直径": {
            "lb": 151.0,
            "ub": 200.0
          },
          "抗拉强度（≥）": 780,
          "屈服强度（≥）": 550,
          "断后伸长率A4（≥）": 17,
          "断面收缩率（≥）": 45,
          "冲击吸收能KV8，J": {
            "20": 48
          },
          "硬度": {
            "lb": 269.0,
            "ub": 302.0
          }
        }
      }
    },
    {
      "meta": {
        "数据ID": 2338,
        "上传人": "部文韬",
        "上传时间": "2025-06-11 15:46:20"
      },
      "content": {
        "接箍部件材料常用金属材料力学性能": {
          "名称": "35CrMoA锻钢件1/4半径处（590℃回火）",
          "热处理状态": "调质",
          "试样毛坯直径": {
            "lb": 101.0,
            "ub": 150.0
          },
          "抗拉强度（≥）": 800,
          "屈服强度（≥）": 585,
          "断后伸长率A4（≥）": 17,
          "断面收缩率（≥）": 45,
          "冲击吸收能KV8，J": {
            "20": 48
          },
          "硬度": {
            "lb": 269.0,
            "ub": 302.0
          }
        }
      }
    },
    {
      "meta": {
        "数据ID": 2337,
        "上传人": "部文韬",
        "上传时间": "2025-06-11 15:46:20"
      },
      "content": {
        "接箍部件材料常用金属材料力学性能": {
          "名称": "35CrMoA",
          "热处理状态": "调质",
          "试样毛坯直径": {
            "lb": 25.0,
            "ub": 25.0
          },
          "抗拉强度（≥）": 980,
          "屈服强度（≥）": 835,
          "断后伸长率A5（≥）": 12,
          "断面收缩率（≥）": 45,
          "冲击吸收能KU2（≥）": 63
        }
      }
    },
    {
      "meta": {
        "数据ID": 2336,
        "上传人": "部文韬",
        "上传时间": "2025-06-11 15:46:20"
      },
      "content": {
        "接箍部件材料常用金属材料力学性能": {
          "名称": "40Cr锻钢件1/2半径处",
          "热处理状态": "调质",
          "试样毛坯直径": {
            "lb": 125.0,
            "ub": 125.0
          },
          "抗拉强度（≥）": 700,
          "屈服强度（≥）": 520,
          "断后伸长率A4（≥）": 17,
          "断面收缩率（≥）": 45,
          "硬度": {
            "lb": 240.0,
            "ub": 276.0
          }
        }
      }
    },
    {
      "meta": {
        "数据ID": 2335,
        "上传人": "部文韬",
        "上传时间": "2025-06-11 15:46:20"
      },
      "content": {
        "接箍部件材料常用金属材料力学性能": {
          "名称": "40Cr",
          "热处理状态": "调质",
          "试样毛坯直径": {
            "lb": 500.0,
            "ub": 800.0
          },
          "抗拉强度（≥）": 588,
          "屈服强度（≥）": 343,
          "断后伸长率A5（≥）": 8,
          "断面收缩率（≥）": 30,
          "冲击吸收能KU2（≥）": 20,
          "硬度": {
            "lb": 217.0,
            "ub": 255.0
          }
        }
      }
    },
    {
      "meta": {
        "数据ID": 2334,
        "上传人": "部文韬",
        "上传时间": "2025-06-11 15:46:19"
      },
      "content": {
        "接箍部件材料常用金属材料力学性能": {
          "名称": "40Cr",
          "热处理状态": "调质",
          "试样毛坯直径": {
            "lb": 300.0,
            "ub": 500.0
          },
          "抗拉强度（≥）": 637,
          "屈服强度（≥）": 441,
          "断后伸长率A5（≥）": 10,
          "断面收缩率（≥）": 35,
          "冲击吸收能KU2（≥）": 9,
          "硬度": {
            "lb": 229.0,
            "ub": 269.0
          }
        }
      }
    },
    {
      "meta": {
        "数据ID": 2333,
        "上传人": "部文韬",
        "上传时间": "2025-06-11 15:46:19"
      },
      "content": {
        "接箍部件材料常用金属材料力学性能": {
          "名称": "40Cr",
          "热处理状态": "调质",
          "试样毛坯直径": {
            "lb": 100.0,
            "ub": 300.0
          },
          "抗拉强度（≥）": 686,
          "屈服强度（≥）": 490,
          "断后伸长率A5（≥）": 14,
          "断面收缩率（≥）": 45,
          "冲击吸收能KU2（≥）": 39,
          "硬度": {
            "lb": 241.0,
            "ub": 286.0
          }
        }
      }
    },
    {
      "meta": {
        "数据ID": 2332,
        "上传人": "部文韬",
        "上传时间": "2025-06-11 15:46:19"
      },
      "content": {
        "接箍部件材料常用金属材料力学性能": {
          "名称": "40Cr",
          "热处理状态": "调质",
          "试样毛坯直径": {
            "lb": 0.0,
            "ub": 100.0
          },
          "抗拉强度（≥）": 735,
          "屈服强度（≥）": 539,
          "断后伸长率A5（≥）": 15,
          "断面收缩率（≥）": 45,
          "冲击吸收能KU2（≥）": 49,
          "硬度": {
            "lb": 241.0,
            "ub": 286.0
          }
        }
      }
    },
    {
      "meta": {
        "数据ID": 2331,
        "上传人": "部文韬",
        "上传时间": "2025-06-11 15:46:19"
      },
      "content": {
        "接箍部件材料常用金属材料力学性能": {
          "名称": "40Cr",
          "热处理状态": "850℃油淬 520℃回火",
          "试样毛坯直径": {
            "lb": 25.0,
            "ub": 25.0
          },
          "抗拉强度（≥）": 980,
          "屈服强度（≥）": 785,
          "断后伸长率A5（≥）": 9,
          "断面收缩率（≥）": 45,
          "冲击吸收能KU2（≥）": 47
        }
      }
    },
    {
      "meta": {
        "数据ID": 2330,
        "上传人": "部文韬",
        "上传时间": "2025-06-11 15:46:19"
      },
      "content": {
        "接箍部件材料常用金属材料力学性能": {
          "热处理状态": "调质",
          "试样毛坯直径": {
            "lb": 61.0,
            "ub": 125.0
          },
          "抗拉强度（≥）": 700,
          "屈服强度（≥）": 400,
          "断后伸长率A4（≥）": 20,
          "断面收缩率（≥）": 50,
          "硬度": {
            "lb": 240.0,
            "ub": 276.0
          }
        }
      }
    },
    {
      "meta": {
        "数据ID": 2329,
        "上传人": "部文韬",
        "上传时间": "2025-06-11 15:46:19"
      },
      "content": {
        "接箍部件材料常用金属材料力学性能": {
          "名称": "45钢锻钢件1/2半径处",
          "热处理状态": "调质",
          "试样毛坯直径": {
            "lb": 0.0,
            "ub": 60.0
          },
          "抗拉强度（≥）": 750,
          "屈服强度（≥）": 500,
          "断后伸长率A4（≥）": 20,
          "断面收缩率（≥）": 50,
          "冲击吸收能KV8，J": {
            "-20": 20,
            "20": 32
          },
          "硬度": {
            "lb": 240.0,
            "ub": 276.0
          }
        }
      }
    },
    {
      "meta": {
        "数据ID": 2328,
        "上传人": "部文韬",
        "上传时间": "2025-06-11 15:46:19"
      },
      "content": {
        "接箍部件材料常用金属材料力学性能": {
          "名称": "45钢",
          "热处理状态": "正火+回火",
          "试样毛坯直径": {
            "lb": 750.0,
            "ub": 1000.0
          },
          "取样方向": "切向",
          "抗拉强度（≥）": 480,
          "屈服强度（≥）": 245,
          "断后伸长率A5（≥）": 8,
          "断面收缩率（≥）": 20,
          "冲击吸收能KU2（≥）": 12
        }
      }
    },
    {
      "meta": {
        "数据ID": 2327,
        "上传人": "部文韬",
        "上传时间": "2025-06-11 15:46:19"
      },
      "content": {
        "接箍部件材料常用金属材料力学性能": {
          "名称": "45钢",
          "热处理状态": "正火+回火",
          "试样毛坯直径": {
            "lb": 500.0,
            "ub": 750.0
          },
          "取样方向": "切向",
          "抗拉强度（≥）": 500,
          "屈服强度（≥）": 255,
          "断后伸长率A5（≥）": 9,
          "断面收缩率（≥）": 21,
          "冲击吸收能KU2（≥）": 12
        }
      }
    },
    {
      "meta": {
        "数据ID": 2326,
        "上传人": "部文韬",
        "上传时间": "2025-06-11 15:46:19"
      },
      "content": {
        "接箍部件材料常用金属材料力学性能": {
          "名称": "45钢",
          "热处理状态": "正火+回火",
          "试样毛坯直径": {
            "lb": 300.0,
            "ub": 500.0
          },
          "取样方向": "切向",
          "抗拉强度（≥）": 520,
          "屈服强度（≥）": 265,
          "断后伸长率A5（≥）": 10,
          "断面收缩率（≥）": 23,
          "冲击吸收能KU2（≥）": 16
        }
      }
    },
    {
      "meta": {
        "数据ID": 2325,
        "上传人": "部文韬",
        "上传时间": "2025-06-11 15:46:19"
      },
      "content": {
        "接箍部件材料常用金属材料力学性能": {
          "名称": "45钢",
          "热处理状态": "正火+回火",
          "试样毛坯直径": {
            "lb": 100.0,
            "ub": 300.0
          },
          "取样方向": "切向",
          "抗拉强度（≥）": 540,
          "屈服强度（≥）": 275,
          "断后伸长率A5（≥）": 10,
          "断面收缩率（≥）": 25,
          "冲击吸收能KU2（≥）": 16
        }
      }
    },
    {
      "meta": {
        "数据ID": 2324,
        "上传人": "部文韬",
        "上传时间": "2025-06-11 15:46:19"
      },
      "content": {
        "接箍部件材料常用金属材料力学性能": {
          "名称": "45钢",
          "热处理状态": "调质",
          "试样毛坯直径": {
            "lb": 250.0,
            "ub": 500.0
          },
          "取样方向": "纵向",
          "抗拉强度（≥）": 590,
          "屈服强度（≥）": 345,
          "断后伸长率A5（≥）": 17,
          "硬度": {
            "lb": 187.0,
            "ub": 255.0
          }
        }
      }
    },
    {
      "meta": {
        "数据ID": 2323,
        "上传人": "部文韬",
        "上传时间": "2025-06-11 15:46:19"
      },
      "content": {
        "接箍部件材料常用金属材料力学性能": {
          "名称": "45钢",
          "热处理状态": "调质",
          "试样毛坯直径": {
            "lb": 100.0,
            "ub": 240.0
          },
          "取样方向": "纵向",
          "抗拉强度（≥）": 590,
          "屈服强度（≥）": 345,
          "断后伸长率A5（≥）": 18,
          "断面收缩率（≥）": 35,
          "冲击吸收能KU2（≥）": 31,
          "硬度": {
            "lb": 197.0,
            "ub": 286.0
          }
        }
      }
    },
    {
      "meta": {
        "数据ID": 2322,
        "上传人": "部文韬",
        "上传时间": "2025-06-11 15:46:19"
      },
      "content": {
        "接箍部件材料常用金属材料力学性能": {
          "名称": "45钢",
          "热处理状态": "调质",
          "试样毛坯直径": {
            "lb": 0.0,
            "ub": 100.0
          },
          "取样方向": "纵向",
          "抗拉强度（≥）": 630,
          "屈服强度（≥）": 370,
          "断后伸长率A5（≥）": 17,
          "断面收缩率（≥）": 40,
          "冲击吸收能KU2（≥）": 31,
          "硬度": {
            "lb": 207.0,
            "ub": 302.0
          }
        }
      }
    },
    {
      "meta": {
        "数据ID": 2321,
        "上传人": "部文韬",
        "上传时间": "2025-06-11 15:46:19"
      },
      "content": {
        "接箍部件材料常用金属材料力学性能": {
          "名称": "45钢",
          "热处理状态": "正火或正火+回火",
          "试样毛坯直径": {
            "lb": 500.0,
            "ub": 1000.0
          },
          "取样方向": "纵向",
          "抗拉强度（≥）": 530,
          "屈服强度（≥）": 265,
          "断后伸长率A5（≥）": 13,
          "断面收缩率（≥）": 30,
          "冲击吸收能KU2（≥）": 15,
          "硬度": {
            "lb": 156.0,
            "ub": 217.0
          }
        }
      }
    },
    {
      "meta": {
        "数据ID": 2320,
        "上传人": "部文韬",
        "上传时间": "2025-06-11 15:46:19"
      },
      "content": {
        "接箍部件材料常用金属材料力学性能": {
          "名称": "45钢",
          "热处理状态": "正火或正火+回火",
          "试样毛坯直径": {
            "lb": 300.0,
            "ub": 500.0
          },
          "取样方向": "纵向",
          "抗拉强度（≥）": 550,
          "屈服强度（≥）": 275,
          "断后伸长率A5（≥）": 14,
          "断面收缩率（≥）": 32,
          "冲击吸收能KU2（≥）": 19,
          "硬度": {
            "lb": 163.0,
            "ub": 217.0
          }
        }
      }
    },
    {
      "meta": {
        "数据ID": 2319,
        "上传人": "部文韬",
        "上传时间": "2025-06-11 15:46:19"
      },
      "content": {
        "接箍部件材料常用金属材料力学性能": {
          "名称": "45钢",
          "热处理状态": "正火或正火+回火",
          "试样毛坯直径": {
            "lb": 100.0,
            "ub": 300.0
          },
          "取样方向": "纵向",
          "抗拉强度（≥）": 570,
          "屈服强度（≥）": 285,
          "断后伸长率A5（≥）": 15,
          "断面收缩率（≥）": 35,
          "冲击吸收能KU2（≥）": 19,
          "硬度": {
            "lb": 163.0,
            "ub": 217.0
          }
        }
      }
    },
    {
      "meta": {
        "数据ID": 2318,
        "上传人": "部文韬",
        "上传时间": "2025-06-11 15:46:19"
      },
      "content": {
        "接箍部件材料常用金属材料力学性能": {
          "名称": "45钢",
          "热处理状态": "正火或正火+回火",
          "试样毛坯直径": {
            "lb": 0.0,
            "ub": 100.0
          },
          "取样方向": "纵向",
          "抗拉强度（≥）": 590,
          "屈服强度（≥）": 295,
          "断后伸长率A5（≥）": 15,
          "断面收缩率（≥）": 38,
          "冲击吸收能KU2（≥）": 23,
          "硬度": {
            "lb": 170.0,
            "ub": 217.0
          }
        }
      }
    },
    {
      "meta": {
        "数据ID": 2317,
        "上传人": "部文韬",
        "上传时间": "2025-06-11 15:46:19"
      },
      "content": {
        "接箍部件材料常用金属材料力学性能": {
          "名称": "45钢",
          "热处理状态": "850℃正火",
          "试样毛坯直径": {
            "lb": 25.0,
            "ub": 25.0
          },
          "抗拉强度（≥）": 600,
          "屈服强度（≥）": 355,
          "断后伸长率A5（≥）": 16,
          "断面收缩率（≥）": 40,
          "冲击吸收能KU2（≥）": 39
        }
      }
    },
    {
      "meta": {
        "数据ID": 2306,
        "上传人": "部文韬",
        "上传时间": "2025-06-11 14:54:22"
      },
      "content": {
        "接箍部件材料常用金属材料力学性能": {
          "名称": "45钢",
          "热处理状态": "正火或正火+回火",
          "试样毛坯直径": {
            "lb": 0.0,
            "ub": 100.0
          },
          "取样方向": "纵向",
          "抗拉强度（≥）": 590,
          "屈服强度（≥）": 295,
          "断后伸长率A5（≥）": 15,
          "断面收缩率（≥）": 38,
          "冲击吸收能KU2（≥）": 23,
          "硬度": {
            "lb": 170.0,
            "ub": 217.0
          }
        }
      }
    },
    {
      "meta": {
        "数据ID": 2305,
        "上传人": "部文韬",
        "上传时间": "2025-06-11 14:54:22"
      },
      "content": {
        "接箍部件材料常用金属材料力学性能": {
          "名称": "45钢",
          "热处理状态": "850℃正火",
          "试样毛坯直径": {
            "lb": 25.0,
            "ub": 25.0
          },
          "抗拉强度（≥）": 600,
          "屈服强度（≥）": 355,
          "断后伸长率A5（≥）": 16,
          "断面收缩率（≥）": 40,
          "冲击吸收能KU2（≥）": 39
        }
      }
    }
  ]
}

File: data/特殊钢-金相组织.json
[
  {
    "_id": "6736aa28f10142971f8d4225",
    "_meta_id": 2999030,
    "_tid": 746,
    "data": {
      "序号": "382",
      "基本信息": {
        "钢号": "ZG32Cr30Ni11N",
        "炉号": "010495"
      },
      "化学成分": {
        "镍": "11.2 %",
        "铬": "29.5 %",
        "硫": "0.017 %",
        "磷": "0.017 %",
        "锰": "0.39 %",
        "硅": "0.31 %",
        "碳": "0.39 %",
        "氮": "0.25 %"
      },
      "试样信息": {},
      "工艺": {
        "热处理1": "铸态: 不热处理",
        "热处理号": "1"
      },
      "性能-金相组织": {
        "金相组织": "奥氏体"
      },
      "MGE18_标题": "特殊钢-金相组织_382",
      "MGE18_摘要": "特殊钢-金相组织",
      "MGE18_DOI": "None",
      "MGE18_关键词": "特殊钢, 金相组织",
      "MGE18_来源": "self-production",
      "MGE18_引用": "",
      "MGE18_数据生产者": "",
      "MGE18_数据生产机构": "",
      "MGE18_方法": "production"
    },
    "title": "特殊钢-金相组织"
  },
  {
    "_id": "6736aa42f10142971f8d437b",
    "_meta_id": 2999372,
    "_tid": 746,
    "data": {
      "序号": "211",
      "基本信息": {
        "钢号": "65Cr5Mo3W2VSiTi",
        "炉号": "65654352",
        "试验单位": "北京机电所"
      },
      "化学成分": {
        "钛": "0.32 %",
        "钨": "1.73 %",
        "钒": "1.26 %",
        "钼": "3.05 %",
        "铬": "5.2 %",
        "硫": "0.03 %",
        "磷": "0.03 %",
        "锰": "0.32 %",
        "硅": "1.14 %",
        "碳": "0.65 %"
      },
      "试样信息": {},
      "工艺": {
        "回火": "610℃",
        "淬火": "1180℃ 油冷",
        "热处理号": "8"
      },
      "性能-金相组织": {
        "马氏体转变开": "225",
        "金相组织": "1.0% 残余奥氏体+马氏体+碳化物"
      },
      "MGE18_标题": "特殊钢-金相组织_211",
      "MGE18_摘要": "特殊钢-金相组织",
      "MGE18_DOI": "None",
      "MGE18_关键词": "特殊钢, 金相组织",
      "MGE18_来源": "self-production",
      "MGE18_引用": "",
      "MGE18_数据生产者": "",
      "MGE18_数据生产机构": "",
      "MGE18_方法": "production"
    },
    "title": "特殊钢-金相组织"
  },
  {
    "_id": "6736aa5ff10142971f8d44f1",
    "_meta_id": 2999746,
    "_tid": 746,
    "data": {
      "序号": "24",
      "基本信息": {
        "钢号": "1Mn17Cr7MoVNbBZr",
        "炉号": "060695"
      },
      "化学成分": {
        "铌": "0.4 %",
        "硼": "0.0085 %",
        "钒": "0.35 %",
        "钼": "0.95 %",
        "铬": "8.0 %",
        "硫": "0.03 %",
        "磷": "0.035 %",
        "锰": "18.0 %",
        "硅": "0.65 %",
        "碳": "0.085 %"
      },
      "试样信息": {},
      "工艺": {
        "热处理1": "1100℃ 水冷(固溶)",
        "热处理号": "1"
      },
      "性能-金相组织": {
        "金相组织": "奥氏体"
      },
      "MGE18_标题": "特殊钢-金相组织_24",
      "MGE18_摘要": "特殊钢-金相组织",
      "MGE18_DOI": "None",
      "MGE18_关键词": "特殊钢, 金相组织",
      "MGE18_来源": "self-production",
      "MGE18_引用": "",
      "MGE18_数据生产者": "",
      "MGE18_数据生产机构": "",
      "MGE18_方法": "production"
    },
    "title": "特殊钢-金相组织"
  },
  {
    "_id": "6736aa5ef10142971f8d44e9",
    "_meta_id": 2999738,
    "_tid": 746,
    "data": {
      "序号": "28",
      "基本信息": {
        "钢号": "60Si2Mn",
        "炉号": "896003",
        "试验单位": "长春汽车所"
      },
      "化学成分": {
        "硫": "0.011 %",
        "磷": "0.013 %",
        "锰": "0.81 %",
        "硅": "2.0 %",
        "碳": "0.61 %"
      },
      "试样信息": {},
      "工艺": {
        "回火": "500℃ 空冷",
        "淬火": "880℃ 油冷",
        "热处理号": "4"
      },
      "性能-金相组织": {
        "最大晶粒度": "7",
        "晶粒度": "6",
        "金相组织": "回火屈氏体"
      },
      "MGE18_标题": "特殊钢-金相组织_28",
      "MGE18_摘要": "特殊钢-金相组织",
      "MGE18_DOI": "None",
      "MGE18_关键词": "特殊钢, 金相组织",
      "MGE18_来源": "self-production",
      "MGE18_引用": "",
      "MGE18_数据生产者": "",
      "MGE18_数据生产机构": "",
      "MGE18_方法": "production"
    },
    "title": "特殊钢-金相组织"
  },
  {
    "_id": "6736aa3df10142971f8d4337",
    "_meta_id": 2999304,
    "_tid": 746,
    "data": {
      "序号": "245",
      "基本信息": {
        "钢号": "SA213-T91",
        "炉号": "21391",
        "试验单位": "上海锅炉厂"
      },
      "化学成分": {
        "铝(可溶)": "0.007 %",
        "铌": "0.08 %",
        "钒": "0.21 %",
        "钼": "0.92 %",
        "镍": "0.11 %",
        "铬": "8.56 %",
        "硫": "0.001 %",
        "磷": "0.008 %",
        "锰": "0.37 %",
        "硅": "0.3 %",
        "碳": "0.09 %",
        "氮": "0.035 %"
      },
      "试样信息": {},
      "工艺": {
        "回火": "760℃ 60 分",
        "正火": "1050℃ 10分",
        "热处理号": "1"
      },
      "性能-金相组织": {
        "最大晶粒度": "8",
        "晶粒度": "8",
        "金相组织": "贝氏体+索氏体"
      },
      "MGE18_标题": "特殊钢-金相组织_245",
      "MGE18_摘要": "特殊钢-金相组织",
      "MGE18_DOI": "None",
      "MGE18_关键词": "特殊钢, 金相组织",
      "MGE18_来源": "self-production",
      "MGE18_引用": "",
      "MGE18_数据生产者": "",
      "MGE18_数据生产机构": "",
      "MGE18_方法": "production"
    },
    "title": "特殊钢-金相组织"
  },
  {
    "_id": "6736aa4cf10142971f8d43fb",
    "_meta_id": 2999500,
    "_tid": 746,
    "data": {
      "序号": "147",
      "基本信息": {
        "钢号": "19CN5",
        "炉号": "19001",
        "试验单位": "上海材料研究所"
      },
      "化学成分": {
        "铜": "0.06 %",
        "钼": "0.02 %",
        "镍": "1.01 %",
        "铬": "0.91 %",
        "硫": "0.007 %",
        "磷": "0.02 %",
        "锰": "0.84 %",
        "硅": "0.25 %",
        "碳": "0.2 %"
      },
      "试样信息": {},
      "工艺": {
        "回火": "150-180℃ 2h 空冷",
        "淬火": "865-885℃ 油冷",
        "热处理号": "1"
      },
      "性能-金相组织": {
        "马氏体转变开": "380",
        "金相组织": "马氏体"
      },
      "MGE18_标题": "特殊钢-金相组织_147",
      "MGE18_摘要": "特殊钢-金相组织",
      "MGE18_DOI": "None",
      "MGE18_关键词": "特殊钢, 金相组织",
      "MGE18_来源": "self-production",
      "MGE18_引用": "",
      "MGE18_数据生产者": "",
      "MGE18_数据生产机构": "",
      "MGE18_方法": "production"
    },
    "title": "特殊钢-金相组织"
  },
  {
    "_id": "6736aa4df10142971f8d4401",
    "_meta_id": 2999506,
    "_tid": 746,
    "data": {
      "序号": "144",
      "基本信息": {
        "钢号": "60Si2Mn",
        "炉号": "896003",
        "试验单位": "长春汽车所"
      },
      "化学成分": {
        "硫": "0.011 %",
        "磷": "0.013 %",
        "锰": "0.81 %",
        "硅": "2.0 %",
        "碳": "0.61 %"
      },
      "试样信息": {},
      "工艺": {
        "回火": "550℃ 空冷",
        "淬火": "880℃ 油冷",
        "热处理号": "5"
      },
      "性能-金相组织": {
        "最大晶粒度": "7",
        "晶粒度": "6",
        "金相组织": "回火屈氏体"
      },
      "MGE18_标题": "特殊钢-金相组织_144",
      "MGE18_摘要": "特殊钢-金相组织",
      "MGE18_DOI": "None",
      "MGE18_关键词": "特殊钢, 金相组织",
      "MGE18_来源": "self-production",
      "MGE18_引用": "",
      "MGE18_数据生产者": "",
      "MGE18_数据生产机构": "",
      "MGE18_方法": "production"
    },
    "title": "特殊钢-金相组织"
  },
  {
    "_id": "6736aa4df10142971f8d4407",
    "_meta_id": 2999512,
    "_tid": 746,
    "data": {
      "序号": "141",
      "基本信息": {
        "钢号": "W-1",
        "炉号": "063095"
      },
      "化学成分": {
        "镍": "35.0 %",
        "铬": "20.0 %",
        "硫": "0.015 %",
        "磷": "0.015 %",
        "锰": "1.5 %",
        "硅": "2.0 %",
        "碳": "0.05 %",
        "铁": "41.0 %"
      },
      "试样信息": {},
      "工艺": {
        "热处理1": "1100℃ * 20h固溶",
        "热处理号": "1"
      },
      "性能-金相组织": {
        "金相组织": "奥氏体"
      },
      "MGE18_标题": "特殊钢-金相组织_141",
      "MGE18_摘要": "特殊钢-金相组织",
      "MGE18_DOI": "None",
      "MGE18_关键词": "特殊钢, 金相组织",
      "MGE18_来源": "self-production",
      "MGE18_引用": "",
      "MGE18_数据生产者": "",
      "MGE18_数据生产机构": "",
      "MGE18_方法": "production"
    },
    "title": "特殊钢-金相组织"
  },
  {
    "_id": "6736aa11f10142971f8d40ff",
    "_meta_id": 2998736,
    "_tid": 746,
    "data": {
      "序号": "529",
      "基本信息": {
        "钢号": "20R",
        "炉号": "82-223-4",
        "试验单位": "北京钢铁研究院"
      },
      "化学成分": {
        "硫": "0.034 %",
        "磷": "0.013 %",
        "锰": "0.5 %",
        "硅": "0.22 %",
        "碳": "0.19 %"
      },
      "试样信息": {},
      "工艺": {
        "热处理1": "热轧",
        "热处理号": "1"
      },
      "性能-金相组织": {
        "最大晶粒度": "7",
        "晶粒度": "6",
        "金相组织": "铁素体+珠光体"
      },
      "MGE18_标题": "特殊钢-金相组织_529",
      "MGE18_摘要": "特殊钢-金相组织",
      "MGE18_DOI": "None",
      "MGE18_关键词": "特殊钢, 金相组织",
      "MGE18_来源": "self-production",
      "MGE18_引用": "",
      "MGE18_数据生产者": "",
      "MGE18_数据生产机构": "",
      "MGE18_方法": "production"
    },
    "title": "特殊钢-金相组织"
  },
  {
    "_id": "6736aa46f10142971f8d43ad",
    "_meta_id": 2999422,
    "_tid": 746,
    "data": {
      "序号": "186",
      "基本信息": {
        "钢号": "K438",
        "炉号": "050595"
      },
      "化学成分": {
        "钴": "8.5 %",
        "铝(可溶)": "3.5 %",
        "铌": "0.8 %",
        "钛": "3.2 %",
        "硼": "0.008 %",
        "钨": "2.6 %",
        "钼": "1.75 %",
        "镍": "53.982 %",
        "铬": "16.0 %",
        "碳": "0.13 %"
      },
      "试样信息": {},
      "工艺": {
        "热处理1": "1120℃*2h 固溶处理 空冷 + 850℃*24h",
        "热处理2": "时效   空冷",
        "热处理号": "1"
      },
      "性能-金相组织": {
        "金相组织": "奥氏体"
      },
      "MGE18_标题": "特殊钢-金相组织_186",
      "MGE18_摘要": "特殊钢-金相组织",
      "MGE18_DOI": "None",
      "MGE18_关键词": "特殊钢, 金相组织",
      "MGE18_来源": "self-production",
      "MGE18_引用": "",
      "MGE18_数据生产者": "",
      "MGE18_数据生产机构": "",
      "MGE18_方法": "production"
    },
    "title": "特殊钢-金相组织"
  },
  {
    "_id": "6736aa57f10142971f8d4485",
    "_meta_id": 2999638,
    "_tid": 746,
    "data": {
      "序号": "78",
      "基本信息": {
        "钢号": "16MnCr5",
        "炉号": "751-1207",
        "试验单位": "北京农机院"
      },
      "化学成分": {
        "铝(可溶)": "0.57 %",
        "铜": "0.1 %",
        "钨": "0.02 %",
        "钼": "0.04 %",
        "镍": "0.04 %",
        "铬": "1.02 %",
        "硫": "0.029 %",
        "磷": "0.01 %",
        "锰": "1.14 %",
        "硅": "0.03 %",
        "碳": "0.16 %"
      },
      "试样信息": {},
      "工艺": {
        "热处理1": "淬火 900℃ 油冷+870℃ 油冷",
        "热处理2": "回火 200℃ 空冷",
        "热处理号": "1"
      },
      "性能-金相组织": {
        "马氏体转变开": "410",
        "金相组织": "回火马氏体"
      },
      "MGE18_标题": "特殊钢-金相组织_78",
      "MGE18_摘要": "特殊钢-金相组织",
      "MGE18_DOI": "None",
      "MGE18_关键词": "特殊钢, 金相组织",
      "MGE18_来源": "self-production",
      "MGE18_引用": "",
      "MGE18_数据生产者": "",
      "MGE18_数据生产机构": "",
      "MGE18_方法": "production"
    },
    "title": "特殊钢-金相组织"
  },
  {
    "_id": "6736aa43f10142971f8d4385",
    "_meta_id": 2999382,
    "_tid": 746,
    "data": {
      "序号": "206",
      "基本信息": {
        "钢号": "25Cr12WMoV",
        "炉号": "C-422",
        "试验单位": "上海汽轮机厂"
      },
      "化学成分": {
        "钨": "1.18 %",
        "钒": "0.215 %",
        "钼": "1.05 %",
        "镍": "0.79 %",
        "铬": "11.7 %",
        "硫": "0.007 %",
        "磷": "0.023 %",
        "锰": "0.69 %",
        "硅": "0.445 %",
        "碳": "0.2 %"
      },
      "试样信息": {},
      "工艺": {
        "回火": "690℃ 2h 空冷",
        "淬火": "985℃ 30' 油冷",
        "热处理号": "1"
      },
      "性能-金相组织": {
        "金相组织": "回火索氏体"
      },
      "MGE18_标题": "特殊钢-金相组织_206",
      "MGE18_摘要": "特殊钢-金相组织",
      "MGE18_DOI": "None",
      "MGE18_关键词": "特殊钢, 金相组织",
      "MGE18_来源": "self-production",
      "MGE18_引用": "",
      "MGE18_数据生产者": "",
      "MGE18_数据生产机构": "",
      "MGE18_方法": "production"
    },
    "title": "特殊钢-金相组织"
  },
  {
    "_id": "6736aa25f10142971f8d4201",
    "_meta_id": 2998994,
    "_tid": 746,
    "data": {
      "序号": "400",
      "基本信息": {
        "钢号": "45",
        "炉号": "45002",
        "试验单位": "上海材料研究所"
      },
      "化学成分": {
        "铜": "0.08 %",
        "镍": "0.06 %",
        "铬": "0.04 %",
        "硫": "0.011 %",
        "磷": "0.013 %",
        "锰": "0.66 %",
        "硅": "0.25 %",
        "碳": "0.44 %"
      },
      "试样信息": {},
      "工艺": {
        "回火": "510℃ 空冷",
        "淬火": "840℃ 水冷",
        "热处理号": "3"
      },
      "性能-金相组织": {
        "金相组织": "回火索氏体"
      },
      "MGE18_标题": "特殊钢-金相组织_400",
      "MGE18_摘要": "特殊钢-金相组织",
      "MGE18_DOI": "None",
      "MGE18_关键词": "特殊钢, 金相组织",
      "MGE18_来源": "self-production",
      "MGE18_引用": "",
      "MGE18_数据生产者": "",
      "MGE18_数据生产机构": "",
      "MGE18_方法": "production"
    },
    "title": "特殊钢-金相组织"
  },
  {
    "_id": "6736aa2af10142971f8d423f",
    "_meta_id": 2999056,
    "_tid": 746,
    "data": {
      "序号": "369",
      "基本信息": {
        "钢号": "3Cr2W8V",
        "炉号": "362584",
        "试验单位": "北京机电所"
      },
      "化学成分": {
        "钨": "9.0 %",
        "钒": "0.47 %",
        "铬": "2.69 %",
        "硫": "0.03 %",
        "磷": "0.03 %",
        "锰": "0.37 %",
        "硅": "0.33 %",
        "碳": "0.35 %"
      },
      "试样信息": {},
      "工艺": {
        "回火": "550℃ 空冷",
        "淬火": "1100℃ 油冷",
        "热处理号": "6"
      },
      "性能-金相组织": {
        "马氏体转变开": "380",
        "金相组织": "回火马氏体"
      },
      "MGE18_标题": "特殊钢-金相组织_369",
      "MGE18_摘要": "特殊钢-金相组织",
      "MGE18_DOI": "None",
      "MGE18_关键词": "特殊钢, 金相组织",
      "MGE18_来源": "self-production",
      "MGE18_引用": "",
      "MGE18_数据生产者": "",
      "MGE18_数据生产机构": "",
      "MGE18_方法": "production"
    },
    "title": "特殊钢-金相组织"
  },
  {
    "_id": "6736aa26f10142971f8d4209",
    "_meta_id": 2999002,
    "_tid": 746,
    "data": {
      "序号": "396",
      "基本信息": {
        "钢号": "DF40MnV(Ti)",
        "炉号": "060695"
      },
      "化学成分": {
        "钛": "0.018 %",
        "钒": "0.1 %",
        "硫": "0.018 %",
        "磷": "0.014 %",
        "锰": "1.42 %",
        "硅": "0.4 %",
        "碳": "0.38 %"
      },
      "试样信息": {},
      "工艺": {
        "热处理1": "热轧",
        "热处理号": "1"
      },
      "性能-金相组织": {
        "金相组织": "珠光体+铁素体"
      },
      "MGE18_标题": "特殊钢-金相组织_396",
      "MGE18_摘要": "特殊钢-金相组织",
      "MGE18_DOI": "None",
      "MGE18_关键词": "特殊钢, 金相组织",
      "MGE18_来源": "self-production",
      "MGE18_引用": "",
      "MGE18_数据生产者": "",
      "MGE18_数据生产机构": "",
      "MGE18_方法": "production"
    },
    "title": "特殊钢-金相组织"
  },
  {
    "_id": "6736aa46f10142971f8d43b5",
    "_meta_id": 2999430,
    "_tid": 746,
    "data": {
      "序号": "182",
      "基本信息": {
        "钢号": "25",
        "炉号": "6125-1",
        "试验单位": "上海材料研究所"
      },
      "化学成分": {
        "硫": "0.01 %",
        "磷": "0.01 %",
        "锰": "0.65 %",
        "硅": "0.3 %",
        "碳": "0.26 %"
      },
      "试样信息": {},
      "工艺": {
        "正火": "880℃",
        "热处理号": "1"
      },
      "性能-金相组织": {
        "金相组织": "铁素体+珠光体"
      },
      "MGE18_标题": "特殊钢-金相组织_182",
      "MGE18_摘要": "特殊钢-金相组织",
      "MGE18_DOI": "None",
      "MGE18_关键词": "特殊钢, 金相组织",
      "MGE18_来源": "self-production",
      "MGE18_引用": "",
      "MGE18_数据生产者": "",
      "MGE18_数据生产机构": "",
      "MGE18_方法": "production"
    },
    "title": "特殊钢-金相组织"
  },
  {
    "_id": "6736aa39f10142971f8d4301",
    "_meta_id": 2999250,
    "_tid": 746,
    "data": {
      "序号": "272",
      "基本信息": {
        "钢号": "5Cr21Mn9Ni4N",
        "炉号": "5-4765",
        "试验单位": "长春汽车所"
      },
      "化学成分": {
        "镍": "3.93 %",
        "铬": "20.84 %",
        "硫": "0.013 %",
        "磷": "0.025 %",
        "锰": "9.4 %",
        "硅": "0.19 %",
        "碳": "0.54 %",
        "氮": "0.4 %"
      },
      "试样信息": {},
      "工艺": {
        "热处理1": "固溶处理 1170℃  60' 水冷",
        "热处理2": "时效 处理 760℃  10h 空冷",
        "热处理号": "3"
      },
      "性能-金相组织": {
        "最大晶粒度": "5",
        "晶粒度": "2",
        "金相组织": "奥氏体+点状碳化物"
      },
      "MGE18_标题": "特殊钢-金相组织_272",
      "MGE18_摘要": "特殊钢-金相组织",
      "MGE18_DOI": "None",
      "MGE18_关键词": "特殊钢, 金相组织",
      "MGE18_来源": "self-production",
      "MGE18_引用": "",
      "MGE18_数据生产者": "",
      "MGE18_数据生产机构": "",
      "MGE18_方法": "production"
    },
    "title": "特殊钢-金相组织"
  },
  {
    "_id": "6736aa5ef10142971f8d44e3",
    "_meta_id": 2999732,
    "_tid": 746,
    "data": {
      "序号": "31",
      "基本信息": {
        "钢号": "60Si2Mn",
        "炉号": "896004",
        "试验单位": "长春汽车所"
      },
      "化学成分": {
        "硫": "0.009 %",
        "磷": "0.014 %",
        "锰": "0.74 %",
        "硅": "1.81 %",
        "碳": "0.6 %"
      },
      "试样信息": {},
      "工艺": {
        "回火": "500℃ 空冷",
        "淬火": "880℃ 油冷",
        "热处理号": "4"
      },
      "性能-金相组织": {
        "最大晶粒度": "7",
        "晶粒度": "6",
        "金相组织": "回火屈氏体"
      },
      "MGE18_标题": "特殊钢-金相组织_31",
      "MGE18_摘要": "特殊钢-金相组织",
      "MGE18_DOI": "None",
      "MGE18_关键词": "特殊钢, 金相组织",
      "MGE18_来源": "self-production",
      "MGE18_引用": "",
      "MGE18_数据生产者": "",
      "MGE18_数据生产机构": "",
      "MGE18_方法": "production"
    },
    "title": "特殊钢-金相组织"
  },
  {
    "_id": "6736aa2df10142971f8d4263",
    "_meta_id": 2999092,
    "_tid": 746,
    "data": {
      "序号": "351",
      "基本信息": {
        "钢号": "10Cr5MoWVTiB",
        "炉号": "G106-6"
      },
      "化学成分": {
        "硼": "0.012 %",
        "钒": "0.32 %",
        "钼": "1.2 %",
        "铬": "5.62 %",
        "锰": "0.61 %",
        "硅": "0.54 %",
        "碳": "0.135 %"
      },
      "试样信息": {},
      "工艺": {
        "热处理1": "等离子焊 ; 焊丝 4#",
        "回火": "750℃ 3hr",
        "热处理号": "11"
      },
      "性能-金相组织": {
        "金相组织": "粒状贝氏体"
      },
      "MGE18_标题": "特殊钢-金相组织_351",
      "MGE18_摘要": "特殊钢-金相组织",
      "MGE18_DOI": "None",
      "MGE18_关键词": "特殊钢, 金相组织",
      "MGE18_来源": "self-production",
      "MGE18_引用": "",
      "MGE18_数据生产者": "",
      "MGE18_数据生产机构": "",
      "MGE18_方法": "production"
    },
    "title": "特殊钢-金相组织"
  },
  {
    "_id": "6736aa35f10142971f8d42d1",
    "_meta_id": 2999202,
    "_tid": 746,
    "data": {
      "序号": "296",
      "基本信息": {
        "钢号": "20Cr1Mo1VTiB",
        "炉号": "B4",
        "试验单位": "哈尔滨汽轮机厂"
      },
      "化学成分": {
        "钛": "0.38 %",
        "硼": "0.005 %",
        "钒": "0.35 %",
        "钼": "0.95 %",
        "铬": "0.93 %",
        "硫": "0.01 %",
        "磷": "0.02 %",
        "锰": "0.51 %",
        "硅": "0.39 %",
        "碳": "0.21 %"
      },
      "试样信息": {},
      "工艺": {
        "回火": "680℃ 6h",
        "淬火": "1050℃ 油冷",
        "热处理号": "1"
      },
      "性能-金相组织": {
        "金相组织": "贝氏体"
      },
      "MGE18_标题": "特殊钢-金相组织_296",
      "MGE18_摘要": "特殊钢-金相组织",
      "MGE18_DOI": "None",
      "MGE18_关键词": "特殊钢, 金相组织",
      "MGE18_来源": "self-production",
      "MGE18_引用": "",
      "MGE18_数据生产者": "",
      "MGE18_数据生产机构": "",
      "MGE18_方法": "production"
    },
    "title": "特殊钢-金相组织"
  },
  {
    "_id": "6736aa43f10142971f8d4381",
    "_meta_id": 2999378,
    "_tid": 746,
    "data": {
      "序号": "208",
      "基本信息": {
        "钢号": "5Cr21Mn9Ni4N",
        "炉号": "5-4765",
        "试验单位": "长春汽车所"
      },
      "化学成分": {
        "镍": "3.93 %",
        "铬": "20.84 %",
        "硫": "0.013 %",
        "磷": "0.025 %",
        "锰": "9.4 %",
        "硅": "0.19 %",
        "碳": "0.54 %",
        "氮": "0.4 %"
      },
      "试样信息": {},
      "工艺": {
        "热处理1": "固溶处理 1170℃  20' 水冷",
        "热处理2": "时效 处理 760℃   10h  空冷",
        "热处理号": "2"
      },
      "性能-金相组织": {
        "最大晶粒度": "7",
        "晶粒度": "4",
        "金相组织": "奥氏体+均匀分布碳化物"
      },
      "MGE18_标题": "特殊钢-金相组织_208",
      "MGE18_摘要": "特殊钢-金相组织",
      "MGE18_DOI": "None",
      "MGE18_关键词": "特殊钢, 金相组织",
      "MGE18_来源": "self-production",
      "MGE18_引用": "",
      "MGE18_数据生产者": "",
      "MGE18_数据生产机构": "",
      "MGE18_方法": "production"
    },
    "title": "特殊钢-金相组织"
  },
  {
    "_id": "6736aa40f10142971f8d4363",
    "_meta_id": 2999348,
    "_tid": 746,
    "data": {
      "序号": "223",
      "基本信息": {
        "钢号": "16MnR",
        "炉号": "2-6824-2",
        "试验单位": "合肥通用所"
      },
      "化学成分": {
        "硫": "0.017 %",
        "磷": "0.028 %",
        "锰": "1.58 %",
        "硅": "0.42 %",
        "碳": "0.18 %"
      },
      "试样信息": {
        "夹杂物": "\"氧化物"
      },
      "工艺": {
        "热处理号": "1"
      },
      "性能-金相组织": {
        "金相渗氮": "硫化物3级\"",
        "最大晶粒度": "1",
        "马氏体转变开": "0,0",
        "金相组织": "铁素体+珠光体"
      },
      "MGE18_标题": "特殊钢-金相组织_223",
      "MGE18_摘要": "特殊钢-金相组织",
      "MGE18_DOI": "None",
      "MGE18_关键词": "特殊钢, 金相组织",
      "MGE18_来源": "self-production",
      "MGE18_引用": "",
      "MGE18_数据生产者": "",
      "MGE18_数据生产机构": "",
      "MGE18_方法": "production"
    },
    "title": "特殊钢-金相组织"
  },
  {
    "_id": "6736aa13f10142971f8d4117",
    "_meta_id": 2998760,
    "_tid": 746,
    "data": {
      "序号": "517",
      "基本信息": {
        "钢号": "2Cr12Ni1W1Mo1V",
        "炉号": "16858",
        "试验单位": "哈尔滨汽轮机厂"
      },
      "化学成分": {
        "钨": "0.86 %",
        "钒": "0.25 %",
        "钼": "0.87 %",
        "镍": "1.14 %",
        "铬": "12.0 %",
        "硫": "0.007 %",
        "磷": "0.011 %",
        "锰": "0.69 %",
        "硅": "0.34 %",
        "碳": "0.21 %"
      },
      "试样信息": {},
      "工艺": {
        "回火": "680℃ 10h 空冷",
        "淬火": "1050℃ 油冷",
        "热处理号": "1"
      },
      "性能-金相组织": {
        "金相组织": "回火索氏体"
      },
      "MGE18_标题": "特殊钢-金相组织_517",
      "MGE18_摘要": "特殊钢-金相组织",
      "MGE18_DOI": "None",
      "MGE18_关键词": "特殊钢, 金相组织",
      "MGE18_来源": "self-production",
      "MGE18_引用": "",
      "MGE18_数据生产者": "",
      "MGE18_数据生产机构": "",
      "MGE18_方法": "production"
    },
    "title": "特殊钢-金相组织"
  },
  {
    "_id": "6736aa22f10142971f8d41d9",
    "_meta_id": 2998954,
    "_tid": 746,
    "data": {
      "序号": "420",
      "基本信息": {
        "钢号": "HCM9M",
        "炉号": "88669"
      },
      "化学成分": {
        "铜": "0.02 %",
        "钼": "2.05 %",
        "铬": "9.21 %",
        "硫": "0.005 %",
        "磷": "0.025 %",
        "锰": "0.535 %",
        "硅": "0.29 %",
        "碳": "0.06 %"
      },
      "试样信息": {},
      "工艺": {
        "回火": "760℃",
        "正火": "1045℃",
        "热处理号": "1"
      },
      "性能-金相组织": {
        "最大晶粒度": "7",
        "晶粒度": "7",
        "金相组织": "铁素体+索氏体"
      },
      "MGE18_标题": "特殊钢-金相组织_420",
      "MGE18_摘要": "特殊钢-金相组织",
      "MGE18_DOI": "None",
      "MGE18_关键词": "特殊钢, 金相组织",
      "MGE18_来源": "self-production",
      "MGE18_引用": "",
      "MGE18_数据生产者": "",
      "MGE18_数据生产机构": "",
      "MGE18_方法": "production"
    },
    "title": "特殊钢-金相组织"
  },
  {
    "_id": "6736aa33f10142971f8d42b5",
    "_meta_id": 2999174,
    "_tid": 746,
    "data": {
      "序号": "310",
      "基本信息": {
        "钢号": "60Si2Mn",
        "炉号": "896003",
        "试验单位": "长春汽车所"
      },
      "化学成分": {
        "硫": "0.011 %",
        "磷": "0.013 %",
        "锰": "0.81 %",
        "硅": "2.0 %",
        "碳": "0.61 %"
      },
      "试样信息": {},
      "工艺": {
        "回火": "350℃ 空冷",
        "淬火": "880℃ 油冷",
        "热处理号": "1"
      },
      "性能-金相组织": {
        "最大晶粒度": "7",
        "晶粒度": "6",
        "金相组织": "回火屈氏体"
      },
      "MGE18_标题": "特殊钢-金相组织_310",
      "MGE18_摘要": "特殊钢-金相组织",
      "MGE18_DOI": "None",
      "MGE18_关键词": "特殊钢, 金相组织",
      "MGE18_来源": "self-production",
      "MGE18_引用": "",
      "MGE18_数据生产者": "",
      "MGE18_数据生产机构": "",
      "MGE18_方法": "production"
    },
    "title": "特殊钢-金相组织"
  },
  {
    "_id": "6736aa5df10142971f8d44d7",
    "_meta_id": 2999720,
    "_tid": 746,
    "data": {
      "序号": "37",
      "基本信息": {
        "钢号": "60Si2Mn",
        "炉号": "896005",
        "试验单位": "长春汽车所"
      },
      "化学成分": {
        "硫": "0.01 %",
        "磷": "0.018 %",
        "锰": "0.81 %",
        "硅": "1.68 %",
        "碳": "0.6 %"
      },
      "试样信息": {},
      "工艺": {
        "回火": "550℃ 空冷",
        "淬火": "880℃ 油冷",
        "热处理号": "5"
      },
      "性能-金相组织": {
        "最大晶粒度": "7",
        "晶粒度": "6",
        "金相组织": "回火屈氏体"
      },
      "MGE18_标题": "特殊钢-金相组织_37",
      "MGE18_摘要": "特殊钢-金相组织",
      "MGE18_DOI": "None",
      "MGE18_关键词": "特殊钢, 金相组织",
      "MGE18_来源": "self-production",
      "MGE18_引用": "",
      "MGE18_数据生产者": "",
      "MGE18_数据生产机构": "",
      "MGE18_方法": "production"
    },
    "title": "特殊钢-金相组织"
  },
  {
    "_id": "6736aa27f10142971f8d4215",
    "_meta_id": 2999014,
    "_tid": 746,
    "data": {
      "序号": "390",
      "基本信息": {
        "钢号": "20Mn2A",
        "炉号": "061095"
      },
      "化学成分": {
        "铜": "0.3 %",
        "硫": "0.035 %",
        "磷": "0.035 %",
        "锰": "1.6 %",
        "硅": "0.27 %",
        "碳": "0.205 %"
      },
      "试样信息": {},
      "工艺": {
        "回火": "200℃ 水冷",
        "淬火": "860℃ 油冷",
        "热处理号": "1"
      },
      "性能-金相组织": {
        "金相组织": "回火马氏体"
      },
      "MGE18_标题": "特殊钢-金相组织_390",
      "MGE18_摘要": "特殊钢-金相组织",
      "MGE18_DOI": "None",
      "MGE18_关键词": "特殊钢, 金相组织",
      "MGE18_来源": "self-production",
      "MGE18_引用": "",
      "MGE18_数据生产者": "",
      "MGE18_数据生产机构": "",
      "MGE18_方法": "production"
    },
    "title": "特殊钢-金相组织"
  },
  {
    "_id": "6736aa1df10142971f8d4199",
    "_meta_id": 2998890,
    "_tid": 746,
    "data": {
      "序号": "452",
      "基本信息": {
        "钢号": "ZG28CrMnSiNi2",
        "炉号": "062095"
      },
      "化学成分": {
        "铝(可溶)": "0.05 %",
        "镍": "2.2 %",
        "铬": "1.15 %",
        "硫": "0.05 %",
        "磷": "0.025 %",
        "锰": "0.85 %",
        "硅": "0.6 %",
        "碳": "0.28 %"
      },
      "试样信息": {},
      "工艺": {
        "热处理1": "900℃ 加热 180℃ 等温 + 200℃ 回火",
        "热处理号": "1"
      },
      "性能-金相组织": {
        "金相组织": "回火马氏体"
      },
      "MGE18_标题": "特殊钢-金相组织_452",
      "MGE18_摘要": "特殊钢-金相组织",
      "MGE18_DOI": "None",
      "MGE18_关键词": "特殊钢, 金相组织",
      "MGE18_来源": "self-production",
      "MGE18_引用": "",
      "MGE18_数据生产者": "",
      "MGE18_数据生产机构": "",
      "MGE18_方法": "production"
    },
    "title": "特殊钢-金相组织"
  },
  {
    "_id": "6736aa1ff10142971f8d41af",
    "_meta_id": 2998912,
    "_tid": 746,
    "data": {
      "序号": "441",
      "基本信息": {
        "钢号": "HT250",
        "炉号": "90250-5",
        "试验单位": "上海材料研究所"
      },
      "化学成分": {
        "硫": "0.123 %",
        "磷": "0.132 %",
        "锰": "1.04 %",
        "硅": "1.87 %",
        "碳": "3.17 %"
      },
      "试样信息": {},
      "工艺": {
        "热处理1": "铸造",
        "热处理号": "1"
      },
      "性能-金相组织": {
        "金相组织": "层状石墨+珠光体"
      },
      "MGE18_标题": "特殊钢-金相组织_441",
      "MGE18_摘要": "特殊钢-金相组织",
      "MGE18_DOI": "None",
      "MGE18_关键词": "特殊钢, 金相组织",
      "MGE18_来源": "self-production",
      "MGE18_引用": "",
      "MGE18_数据生产者": "",
      "MGE18_数据生产机构": "",
      "MGE18_方法": "production"
    },
    "title": "特殊钢-金相组织"
  },
  {
    "_id": "6736aa5ff10142971f8d44ed",
    "_meta_id": 2999742,
    "_tid": 746,
    "data": {
      "序号": "26",
      "基本信息": {
        "钢号": "65Cr5Mo3W2VSiTi",
        "炉号": "65654352",
        "试验单位": "北京机电所"
      },
      "化学成分": {
        "钛": "0.32 %",
        "钨": "1.73 %",
        "钒": "1.26 %",
        "钼": "3.05 %",
        "铬": "5.2 %",
        "硫": "0.03 %",
        "磷": "0.03 %",
        "锰": "0.32 %",
        "硅": "1.14 %",
        "碳": "0.65 %"
      },
      "试样信息": {},
      "工艺": {
        "淬火": "1220℃ 油冷",
        "热处理号": "13"
      },
      "性能-金相组织": {
        "最大晶粒度": "8",
        "晶粒度": "8",
        "马氏体转变开": "225",
        "金相组织": "5.6% 残余奥氏体+马氏体+碳化物"
      },
      "MGE18_标题": "特殊钢-金相组织_26",
      "MGE18_摘要": "特殊钢-金相组织",
      "MGE18_DOI": "None",
      "MGE18_关键词": "特殊钢, 金相组织",
      "MGE18_来源": "self-production",
      "MGE18_引用": "",
      "MGE18_数据生产者": "",
      "MGE18_数据生产机构": "",
      "MGE18_方法": "production"
    },
    "title": "特殊钢-金相组织"
  },
  {
    "_id": "6736aa14f10142971f8d4125",
    "_meta_id": 2998774,
    "_tid": 746,
    "data": {
      "序号": "510",
      "基本信息": {
        "钢号": "20CrMoH",
        "炉号": "2061845",
        "试验单位": "南京汽车厂"
      },
      "化学成分": {
        "铜": "0.09 %",
        "钼": "0.23 %",
        "镍": "0.03 %",
        "铬": "1.05 %",
        "硫": "0.014 %",
        "磷": "0.03 %",
        "锰": "0.69 %",
        "硅": "0.19 %",
        "碳": "0.19 %",
        "氧": "0.0019 %"
      },
      "试样信息": {},
      "工艺": {
        "热处理1": "碳氮共渗 870-850℃(150-210)' 820-840℃(50-100)'",
        "热处理2": "淬入120-130℃ 热油 12-15分",
        "热处理3": "180-200℃ 回火2h 空冷",
        "渗碳": "C-N(0.9-1.2mm)",
        "热处理号": "4"
      },
      "性能-金相组织": {
        "金相渗氮": "0.9-1.2",
        "金相渗碳": "0.9-1.2",
        "马氏体转变开": "410",
        "金相组织": "表面:C-N化合物+细晶马氏体;心部:低碳马氏体"
      },
      "MGE18_标题": "特殊钢-金相组织_510",
      "MGE18_摘要": "特殊钢-金相组织",
      "MGE18_DOI": "None",
      "MGE18_关键词": "特殊钢, 金相组织",
      "MGE18_来源": "self-production",
      "MGE18_引用": "",
      "MGE18_数据生产者": "",
      "MGE18_数据生产机构": "",
      "MGE18_方法": "production"
    },
    "title": "特殊钢-金相组织"
  },
  {
    "_id": "6736aa52f10142971f8d4445",
    "_meta_id": 2999574,
    "_tid": 746,
    "data": {
      "序号": "110",
      "基本信息": {
        "钢号": "ZG25CrMnSiMo",
        "炉号": "040495"
      },
      "化学成分": {
        "钼": "0.6 %",
        "铬": "1.15 %",
        "硫": "0.025 %",
        "磷": "0.025 %",
        "锰": "0.105 %",
        "硅": "0.65 %",
        "碳": "0.245 %"
      },
      "试样信息": {},
      "工艺": {
        "回火": "530℃",
        "淬火": "900℃ (油冷)",
        "热处理号": "2"
      },
      "性能-金相组织": {
        "马氏体转变开": "376",
        "金相组织": "回火索氏体"
      },
      "MGE18_标题": "特殊钢-金相组织_110",
      "MGE18_摘要": "特殊钢-金相组织",
      "MGE18_DOI": "None",
      "MGE18_关键词": "特殊钢, 金相组织",
      "MGE18_来源": "self-production",
      "MGE18_引用": "",
      "MGE18_数据生产者": "",
      "MGE18_数据生产机构": "",
      "MGE18_方法": "production"
    },
    "title": "特殊钢-金相组织"
  },
  {
    "_id": "6736aa34f10142971f8d42c5",
    "_meta_id": 2999190,
    "_tid": 746,
    "data": {
      "序号": "302",
      "基本信息": {
        "钢号": "QT700-2",
        "炉号": "907002",
        "试验单位": "上海材料研究所"
      },
      "化学成分": {
        "硫": "0.022 %",
        "磷": "0.052 %",
        "锰": "0.55 %",
        "硅": "3.02 %",
        "碳": "3.26 %"
      },
      "试样信息": {},
      "工艺": {
        "正火": "880℃",
        "热处理号": "1"
      },
      "性能-金相组织": {
        "金相组织": "石墨+珠光体+少量铁素体"
      },
      "MGE18_标题": "特殊钢-金相组织_302",
      "MGE18_摘要": "特殊钢-金相组织",
      "MGE18_DOI": "None",
      "MGE18_关键词": "特殊钢, 金相组织",
      "MGE18_来源": "self-production",
      "MGE18_引用": "",
      "MGE18_数据生产者": "",
      "MGE18_数据生产机构": "",
      "MGE18_方法": "production"
    },
    "title": "特殊钢-金相组织"
  },
  {
    "_id": "6736aa36f10142971f8d42dd",
    "_meta_id": 2999214,
    "_tid": 746,
    "data": {
      "序号": "290",
      "基本信息": {
        "钢号": "25Cr2Ni3MoV",
        "炉号": "899101-1",
        "试验单位": "东方汽轮机厂"
      },
      "化学成分": {
        "钒": "0.1 %",
        "钼": "0.4 %",
        "镍": "3.33 %",
        "铬": "1.78 %",
        "硫": "0.011 %",
        "磷": "0.009 %",
        "锰": "0.26 %",
        "硅": "0.26 %",
        "碳": "0.23 %",
        "砷": "0.0013 %",
        "锑": "0.00075 %",
        "锡": "0.0015 %",
        "氮气": "0.006 %",
        "氧气": "0.0042 %"
      },
      "试样信息": {},
      "工艺": {
        "回火": "600℃",
        "正火": "840℃ 水冷",
        "热处理号": "1"
      },
      "性能-金相组织": {
        "金相组织": "低碳贝氏体+马氏体"
      },
      "MGE18_标题": "特殊钢-金相组织_290",
      "MGE18_摘要": "特殊钢-金相组织",
      "MGE18_DOI": "None",
      "MGE18_关键词": "特殊钢, 金相组织",
      "MGE18_来源": "self-production",
      "MGE18_引用": "",
      "MGE18_数据生产者": "",
      "MGE18_数据生产机构": "",
      "MGE18_方法": "production"
    },
    "title": "特殊钢-金相组织"
  },
  {
    "_id": "6736aa14f10142971f8d412d",
    "_meta_id": 2998782,
    "_tid": 746,
    "data": {
      "序号": "506",
      "基本信息": {
        "钢号": "20SiMnVB",
        "炉号": "9035"
      },
      "化学成分": {
        "硼": "0.001 %",
        "钒": "0.11 %",
        "锰": "1.57 %",
        "硅": "0.68 %",
        "碳": "0.2 %"
      },
      "试样信息": {},
      "工艺": {
        "回火": "200℃ 2h 空冷",
        "淬火": "900℃ 油冷",
        "热处理号": "2"
      },
      "性能-金相组织": {
        "金相组织": "低碳马氏体"
      },
      "MGE18_标题": "特殊钢-金相组织_506",
      "MGE18_摘要": "特殊钢-金相组织",
      "MGE18_DOI": "None",
      "MGE18_关键词": "特殊钢, 金相组织",
      "MGE18_来源": "self-production",
      "MGE18_引用": "",
      "MGE18_数据生产者": "",
      "MGE18_数据生产机构": "",
      "MGE18_方法": "production"
    },
    "title": "特殊钢-金相组织"
  },
  {
    "_id": "6736aa2ef10142971f8d4279",
    "_meta_id": 2999114,
    "_tid": 746,
    "data": {
      "序号": "340",
      "基本信息": {
        "钢号": "20Cr1Mo1VTiB",
        "炉号": "B5",
        "试验单位": "哈尔滨汽轮机厂"
      },
      "化学成分": {
        "碳": "0.2 %"
      },
      "试样信息": {},
      "工艺": {
        "回火": "680℃ 6h",
        "淬火": "1030℃ 油冷",
        "热处理号": "6"
      },
      "性能-金相组织": {
        "金相组织": "贝氏体"
      },
      "MGE18_标题": "特殊钢-金相组织_340",
      "MGE18_摘要": "特殊钢-金相组织",
      "MGE18_DOI": "None",
      "MGE18_关键词": "特殊钢, 金相组织",
      "MGE18_来源": "self-production",
      "MGE18_引用": "",
      "MGE18_数据生产者": "",
      "MGE18_数据生产机构": "",
      "MGE18_方法": "production"
    },
    "title": "特殊钢-金相组织"
  },
  {
    "_id": "6736aa5bf10142971f8d44bd",
    "_meta_id": 2999694,
    "_tid": 746,
    "data": {
      "序号": "50",
      "基本信息": {
        "钢号": "20R",
        "炉号": "1-6829",
        "试验单位": "北京钢铁研究院"
      },
      "化学成分": {
        "硫": "0.035 %",
        "磷": "0.01 %",
        "锰": "0.53 %",
        "硅": "0.22 %",
        "碳": "0.17 %"
      },
      "试样信息": {},
      "工艺": {
        "热处理1": "热轧",
        "热处理号": "1"
      },
      "性能-金相组织": {
        "最大晶粒度": "7",
        "晶粒度": "6",
        "金相组织": "铁素体+珠光体"
      },
      "MGE18_标题": "特殊钢-金相组织_50",
      "MGE18_摘要": "特殊钢-金相组织",
      "MGE18_DOI": "None",
      "MGE18_关键词": "特殊钢, 金相组织",
      "MGE18_来源": "self-production",
      "MGE18_引用": "",
      "MGE18_数据生产者": "",
      "MGE18_数据生产机构": "",
      "MGE18_方法": "production"
    },
    "title": "特殊钢-金相组织"
  },
  {
    "_id": "6736aa16f10142971f8d4147",
    "_meta_id": 2998808,
    "_tid": 746,
    "data": {
      "序号": "493",
      "基本信息": {
        "钢号": "1Cr12Mo",
        "炉号": "D5003",
        "试验单位": "哈尔滨汽轮机厂"
      },
      "化学成分": {
        "钼": "0.012 %",
        "镍": "0.08 %",
        "铬": "12.19 %",
        "硫": "0.008 %",
        "磷": "0.015 %",
        "锰": "0.45 %",
        "硅": "0.21 %",
        "碳": "0.12 %"
      },
      "试样信息": {},
      "工艺": {
        "回火": "690℃ 空冷",
        "淬火": "1000℃ 油冷",
        "热处理号": "8"
      },
      "性能-金相组织": {
        "马氏体转变开": "250",
        "金相组织": "回火索氏体"
      },
      "MGE18_标题": "特殊钢-金相组织_493",
      "MGE18_摘要": "特殊钢-金相组织",
      "MGE18_DOI": "None",
      "MGE18_关键词": "特殊钢, 金相组织",
      "MGE18_来源": "self-production",
      "MGE18_引用": "",
      "MGE18_数据生产者": "",
      "MGE18_数据生产机构": "",
      "MGE18_方法": "production"
    },
    "title": "特殊钢-金相组织"
  },
  {
    "_id": "6736aa55f10142971f8d446d",
    "_meta_id": 2999614,
    "_tid": 746,
    "data": {
      "序号": "90",
      "基本信息": {
        "钢号": "QSn6.5-0.4",
        "炉号": "122094"
      },
      "化学成分": {
        "铝(可溶)": "0.002 %",
        "铜": "92.422 %",
        "磷": "0.4 %",
        "硅": "0.002 %",
        "铋": "0.002 %",
        "锑": "0.002 %",
        "锡": "7.0 %",
        "铅": "0.02 %",
        "铁": "0.05 %"
      },
      "试样信息": {},
      "工艺": {
        "退火": "550~620℃",
        "热处理号": "1"
      },
      "性能-金相组织": {
        "金相组织": "α相+(Cu+Cu2P)共晶体"
      },
      "MGE18_标题": "特殊钢-金相组织_90",
      "MGE18_摘要": "特殊钢-金相组织",
      "MGE18_DOI": "None",
      "MGE18_关键词": "特殊钢, 金相组织",
      "MGE18_来源": "self-production",
      "MGE18_引用": "",
      "MGE18_数据生产者": "",
      "MGE18_数据生产机构": "",
      "MGE18_方法": "production"
    },
    "title": "特殊钢-金相组织"
  },
  {
    "_id": "6736aa3df10142971f8d4335",
    "_meta_id": 2999302,
    "_tid": 746,
    "data": {
      "序号": "246",
      "基本信息": {
        "钢号": "ZG35Cr24Ni7SiN",
        "炉号": "010395"
      },
      "化学成分": {
        "镍": "7.53 %",
        "铬": "23.0 %",
        "硫": "0.019 %",
        "磷": "0.028 %",
        "锰": "0.74 %",
        "硅": "1.98 %",
        "碳": "0.4 %",
        "氮": "0.21 %"
      },
      "试样信息": {},
      "工艺": {
        "热处理1": "铸态: 不热处理",
        "热处理号": "1"
      },
      "性能-金相组织": {
        "金相组织": "奥氏体"
      },
      "MGE18_标题": "特殊钢-金相组织_246",
      "MGE18_摘要": "特殊钢-金相组织",
      "MGE18_DOI": "None",
      "MGE18_关键词": "特殊钢, 金相组织",
      "MGE18_来源": "self-production",
      "MGE18_引用": "",
      "MGE18_数据生产者": "",
      "MGE18_数据生产机构": "",
      "MGE18_方法": "production"
    },
    "title": "特殊钢-金相组织"
  },
  {
    "_id": "6736aa25f10142971f8d41fb",
    "_meta_id": 2998988,
    "_tid": 746,
    "data": {
      "序号": "403",
      "基本信息": {
        "钢号": "3Cr2W8V",
        "炉号": "362584",
        "试验单位": "北京机电所"
      },
      "化学成分": {
        "钨": "9.0 %",
        "钒": "0.47 %",
        "铬": "2.69 %",
        "硫": "0.03 %",
        "磷": "0.03 %",
        "锰": "0.37 %",
        "硅": "0.33 %",
        "碳": "0.35 %"
      },
      "试样信息": {},
      "工艺": {
        "回火": "600℃ 空冷",
        "淬火": "1150℃ 油冷",
        "热处理号": "11"
      },
      "性能-金相组织": {
        "马氏体转变开": "380",
        "金相组织": "回火马氏体"
      },
      "MGE18_标题": "特殊钢-金相组织_403",
      "MGE18_摘要": "特殊钢-金相组织",
      "MGE18_DOI": "None",
      "MGE18_关键词": "特殊钢, 金相组织",
      "MGE18_来源": "self-production",
      "MGE18_引用": "",
      "MGE18_数据生产者": "",
      "MGE18_数据生产机构": "",
      "MGE18_方法": "production"
    },
    "title": "特殊钢-金相组织"
  },
  {
    "_id": "6736aa4ff10142971f8d4425",
    "_meta_id": 2999542,
    "_tid": 746,
    "data": {
      "序号": "126",
      "基本信息": {
        "钢号": "ZG30Ni35Cr15",
        "炉号": "011295"
      },
      "化学成分": {
        "镍": "34.6 %",
        "铬": "16.45 %",
        "硫": "0.01 %",
        "磷": "0.038 %",
        "锰": "0.87 %",
        "硅": "0.82 %",
        "碳": "0.35 %"
      },
      "试样信息": {},
      "工艺": {
        "热处理1": "铸态: 不热处理",
        "热处理号": "1"
      },
      "性能-金相组织": {
        "金相组织": "奥氏体"
      },
      "MGE18_标题": "特殊钢-金相组织_126",
      "MGE18_摘要": "特殊钢-金相组织",
      "MGE18_DOI": "None",
      "MGE18_关键词": "特殊钢, 金相组织",
      "MGE18_来源": "self-production",
      "MGE18_引用": "",
      "MGE18_数据生产者": "",
      "MGE18_数据生产机构": "",
      "MGE18_方法": "production"
    },
    "title": "特殊钢-金相组织"
  },
  {
    "_id": "6736aa61f10142971f8d450d",
    "_meta_id": 2999774,
    "_tid": 746,
    "data": {
      "序号": "10",
      "基本信息": {
        "钢号": "65Cr5Mo3W2VSiTi",
        "炉号": "65654352",
        "试验单位": "北京机电所"
      },
      "化学成分": {
        "钛": "0.32 %",
        "钨": "1.73 %",
        "钒": "1.26 %",
        "钼": "3.05 %",
        "铬": "5.2 %",
        "硫": "0.03 %",
        "磷": "0.03 %",
        "锰": "0.32 %",
        "硅": "1.14 %",
        "碳": "0.65 %"
      },
      "试样信息": {},
      "工艺": {
        "淬火": "1160℃ 油冷",
        "热处理号": "2"
      },
      "性能-金相组织": {
        "最大晶粒度": "10",
        "晶粒度": "10",
        "马氏体转变开": "225",
        "金相组织": "4.1% 残余奥氏体+马氏体+碳化物"
      },
      "MGE18_标题": "特殊钢-金相组织_10",
      "MGE18_摘要": "特殊钢-金相组织",
      "MGE18_DOI": "None",
      "MGE18_关键词": "特殊钢, 金相组织",
      "MGE18_来源": "self-production",
      "MGE18_引用": "",
      "MGE18_数据生产者": "",
      "MGE18_数据生产机构": "",
      "MGE18_方法": "production"
    },
    "title": "特殊钢-金相组织"
  },
  {
    "_id": "6736aa4ff10142971f8d4419",
    "_meta_id": 2999530,
    "_tid": 746,
    "data": {
      "序号": "132",
      "基本信息": {
        "钢号": "2Cr20Mn9Ni2Si2N",
        "炉号": "070895"
      },
      "化学成分": {
        "镍": "2.75 %",
        "铬": "18.95 %",
        "硫": "0.029 %",
        "磷": "0.037 %",
        "锰": "10.66 %",
        "硅": "2.36 %",
        "碳": "0.24 %",
        "氮": "0.23 %"
      },
      "试样信息": {},
      "工艺": {
        "淬火": "1100℃  (水冷)",
        "热处理号": "1"
      },
      "性能-金相组织": {
        "金相组织": "奥氏体"
      },
      "MGE18_标题": "特殊钢-金相组织_132",
      "MGE18_摘要": "特殊钢-金相组织",
      "MGE18_DOI": "None",
      "MGE18_关键词": "特殊钢, 金相组织",
      "MGE18_来源": "self-production",
      "MGE18_引用": "",
      "MGE18_数据生产者": "",
      "MGE18_数据生产机构": "",
      "MGE18_方法": "production"
    },
    "title": "特殊钢-金相组织"
  },
  {
    "_id": "6736aa32f10142971f8d42ab",
    "_meta_id": 2999164,
    "_tid": 746,
    "data": {
      "序号": "315",
      "基本信息": {
        "钢号": "1Cr12Mo",
        "炉号": "D5078",
        "试验单位": "哈尔滨汽轮机厂"
      },
      "化学成分": {
        "钼": "0.18 %",
        "镍": "0.27 %",
        "铬": "12.08 %",
        "硫": "0.007 %",
        "磷": "0.015 %",
        "锰": "0.5 %",
        "硅": "0.41 %",
        "碳": "0.12 %"
      },
      "试样信息": {},
      "工艺": {
        "回火": "710℃ 空冷",
        "淬火": "1030℃ 油冷",
        "热处理号": "14"
      },
      "性能-金相组织": {
        "马氏体转变开": "250",
        "金相组织": "回火索氏体"
      },
      "MGE18_标题": "特殊钢-金相组织_315",
      "MGE18_摘要": "特殊钢-金相组织",
      "MGE18_DOI": "None",
      "MGE18_关键词": "特殊钢, 金相组织",
      "MGE18_来源": "self-production",
      "MGE18_引用": "",
      "MGE18_数据生产者": "",
      "MGE18_数据生产机构": "",
      "MGE18_方法": "production"
    },
    "title": "特殊钢-金相组织"
  },
  {
    "_id": "6736aa27f10142971f8d421d",
    "_meta_id": 2999022,
    "_tid": 746,
    "data": {
      "序号": "386",
      "基本信息": {
        "钢号": "20Cr1Mo1VTiB",
        "炉号": "B1",
        "试验单位": "哈尔滨汽轮机厂"
      },
      "化学成分": {
        "钛": "0.07 %",
        "硼": "0.001 %",
        "钒": "0.33 %",
        "钼": "0.86 %",
        "铬": "0.71 %",
        "硫": "0.035 %",
        "磷": "0.026 %",
        "锰": "0.41 %",
        "硅": "0.31 %",
        "碳": "0.19 %"
      },
      "试样信息": {},
      "工艺": {
        "回火": "680℃ 6h",
        "淬火": "1050℃ 油冷",
        "热处理号": "1"
      },
      "性能-金相组织": {
        "金相组织": "贝氏体"
      },
      "MGE18_标题": "特殊钢-金相组织_386",
      "MGE18_摘要": "特殊钢-金相组织",
      "MGE18_DOI": "None",
      "MGE18_关键词": "特殊钢, 金相组织",
      "MGE18_来源": "self-production",
      "MGE18_引用": "",
      "MGE18_数据生产者": "",
      "MGE18_数据生产机构": "",
      "MGE18_方法": "production"
    },
    "title": "特殊钢-金相组织"
  },
  {
    "_id": "6736aa24f10142971f8d41ef",
    "_meta_id": 2998976,
    "_tid": 746,
    "data": {
      "序号": "409",
      "基本信息": {
        "钢号": "QT700-2",
        "炉号": "907001",
        "试验单位": "上海材料研究所"
      },
      "化学成分": {
        "硫": "0.02 %",
        "磷": "0.048 %",
        "锰": "0.61 %",
        "硅": "2.66 %",
        "碳": "3.3 %"
      },
      "试样信息": {},
      "工艺": {
        "正火": "880℃",
        "热处理号": "1"
      },
      "性能-金相组织": {
        "金相组织": "石墨+珠光体+少量铁素体"
      },
      "MGE18_标题": "特殊钢-金相组织_409",
      "MGE18_摘要": "特殊钢-金相组织",
      "MGE18_DOI": "None",
      "MGE18_关键词": "特殊钢, 金相组织",
      "MGE18_来源": "self-production",
      "MGE18_引用": "",
      "MGE18_数据生产者": "",
      "MGE18_数据生产机构": "",
      "MGE18_方法": "production"
    },
    "title": "特殊钢-金相组织"
  },
  {
    "_id": "6736aa25f10142971f8d4203",
    "_meta_id": 2998996,
    "_tid": 746,
    "data": {
      "序号": "399",
      "基本信息": {
        "钢号": "4Cr5MoV1Si",
        "炉号": "4658411",
        "试验单位": "北京机电所"
      },
      "化学成分": {
        "钒": "0.95 %",
        "钼": "1.34 %",
        "铬": "5.16 %",
        "锰": "0.33 %",
        "硅": "0.99 %",
        "碳": "0.39 %"
      },
      "试样信息": {},
      "工艺": {
        "回火": "550℃",
        "淬火": "1000℃ 油冷",
        "热处理号": "2"
      },
      "性能-金相组织": {
        "马氏体转变开": "335",
        "金相组织": "马氏体"
      },
      "MGE18_标题": "特殊钢-金相组织_399",
      "MGE18_摘要": "特殊钢-金相组织",
      "MGE18_DOI": "None",
      "MGE18_关键词": "特殊钢, 金相组织",
      "MGE18_来源": "self-production",
      "MGE18_引用": "",
      "MGE18_数据生产者": "",
      "MGE18_数据生产机构": "",
      "MGE18_方法": "production"
    },
    "title": "特殊钢-金相组织"
  },
  {
    "_id": "6736aa62f10142971f8d4519",
    "_meta_id": 2999786,
    "_tid": 746,
    "data": {
      "序号": "4",
      "基本信息": {
        "钢号": "65Cr5Mo3W2VSiTi",
        "炉号": "65654352",
        "试验单位": "北京机电所"
      },
      "化学成分": {
        "钛": "0.32 %",
        "钨": "1.73 %",
        "钒": "1.26 %",
        "钼": "3.05 %",
        "铬": "5.2 %",
        "硫": "0.03 %",
        "磷": "0.03 %",
        "锰": "0.32 %",
        "硅": "1.14 %",
        "碳": "0.65 %"
      },
      "试样信息": {},
      "工艺": {
        "回火": "550℃",
        "淬火": "1180℃ 油冷",
        "热处理号": "6"
      },
      "性能-金相组织": {
        "马氏体转变开": "225",
        "金相组织": "1.8% 残余奥氏体+马氏体+碳化物"
      },
      "MGE18_标题": "特殊钢-金相组织_4",
      "MGE18_摘要": "特殊钢-金相组织",
      "MGE18_DOI": "None",
      "MGE18_关键词": "特殊钢, 金相组织",
      "MGE18_来源": "self-production",
      "MGE18_引用": "",
      "MGE18_数据生产者": "",
      "MGE18_数据生产机构": "",
      "MGE18_方法": "production"
    },
    "title": "特殊钢-金相组织"
  },
  {
    "_id": "6736aa27f10142971f8d4219",
    "_meta_id": 2999018,
    "_tid": 746,
    "data": {
      "序号": "388",
      "基本信息": {
        "钢号": "4Cr14Ni14W2Mo",
        "炉号": "90443",
        "试验单位": "北京钢铁研究院"
      },
      "化学成分": {
        "碳": "0.45 %"
      },
      "试样信息": {},
      "工艺": {
        "热处理1": "固溶处理:1180℃ 水冷",
        "热处理号": "3"
      },
      "性能-金相组织": {
        "金相组织": "奥氏体"
      },
      "MGE18_标题": "特殊钢-金相组织_388",
      "MGE18_摘要": "特殊钢-金相组织",
      "MGE18_DOI": "None",
      "MGE18_关键词": "特殊钢, 金相组织",
      "MGE18_来源": "self-production",
      "MGE18_引用": "",
      "MGE18_数据生产者": "",
      "MGE18_数据生产机构": "",
      "MGE18_方法": "production"
    },
    "title": "特殊钢-金相组织"
  }
]
