Repository: Ambition-46/MatTabBench

# MatEAV-Bench

**A unified entity-attribute-value benchmark for natural-language retrieval across sparse materials databases**

MatEAV-Bench is a domain-specific benchmark for evaluating natural language-to-SQL (NL2SQL) retrieval over sparse and heterogeneous materials databases.

The benchmark integrates 43 public materials datasets into a unified Entity-Attribute-Value (EAV) relational database and provides 500 human-validated natural-language retrieval queries with verified execution results.

File: data/钛合金数据.json (part 1 of 2)
[
  {
    "_id": "674902aff10142971f72c96d",
    "_meta_id": 18041406,
    "_tid": 2487,
    "data": {
      "材料牌号": "TA5",
      "标准": "GB/T 3620.1—2007",
      "分类": "α型钛合金",
      "化学成分": [
        {
          "成分": "H",
          "含量（wt%）": "0.015"
        },
        {
          "成分": "Fe",
          "含量（wt%）": "0.3"
        },
        {
          "成分": "Ti",
          "含量（wt%）": "余量"
        },
        {
          "成分": "B",
          "含量（wt%）": "0.005"
        },
        {
          "成分": "C",
          "含量（wt%）": "0.08"
        },
        {
          "成分": "其它成分",
          "含量（wt%）": "0.5"
        },
        {
          "成分": "N",
          "含量（wt%）": "0.04"
        },
        {
          "成分": "O",
          "含量（wt%）": "0.15"
        },
        {
          "成分": "Al",
          "含量（wt%）": "3.3～4.7"
        }
      ],
      "加工工艺": [
        {
          "加工工艺代号": "O",
          "加工工艺名称": "退火状态",
          "加工工艺说明": "适用于经完全退火获得最低强度的加工产品",
          "加工工艺标准": "GB/T 16475-1996"
        }
      ],
      "物理性能": [
        {
          "温度(K)": "20～200",
          "密度（kg/m3）": "线膨胀系数",
          "线膨胀系数（1/10-6K）": "9.53",
          "备注": "10^-6K^-1"
        }
      ],
      "MGE18_标题": "钛合金数据",
      "MGE18_摘要": "无",
      "MGE18_DOI": "None",
      "MGE18_关键词": "无",
      "MGE18_来源": "reference",
      "MGE18_引用": "黄伯云等主编.有色金属材料手册.上.北京：化学工业出版社，2009\t2009年6月",
      "MGE18_数据生产者": "",
      "MGE18_数据生产机构": "",
      "MGE18_方法": "other"
    },
    "title": "钛合金数据模板"
  },
  {
    "_id": "6737d46ff10142971f9bf56c",
    "_meta_id": 3962429,
    "_tid": 2487,
    "data": {
      "材料牌号": "TC11",
      "标准": "GB/T 3620.1—2007",
      "分类": "α+β型钛合金",
      "对应牌号": "Ti-6.5Al-3.5Mo-1.5Zr-0.3Si",
      "化学成分": [
        {
          "成分": "Al",
          "含量（wt%）": "5.8～7.0"
        },
        {
          "成分": "N",
          "含量（wt%）": "0.05"
        },
        {
          "成分": "C",
          "含量（wt%）": "0.08"
        },
        {
          "成分": "H",
          "含量（wt%）": "0.012"
        },
        {
          "成分": "Mo",
          "含量（wt%）": "2.8～3.8"
        },
        {
          "成分": "其它成分",
          "含量（wt%）": "0.5"
        },
        {
          "成分": "Zr",
          "含量（wt%）": "0.8～2.0"
        },
        {
          "成分": "Si",
          "含量（wt%）": "0.2～0.35"
        },
        {
          "成分": "Ti",
          "含量（wt%）": "余量"
        },
        {
          "成分": "Fe",
          "含量（wt%）": "0.25"
        },
        {
          "成分": "O",
          "含量（wt%）": "0.15"
        }
      ],
      "加工工艺": [
        {
          "加工工艺代号": "R",
          "加工工艺名称": "热轧",
          "加工工艺说明": "材料加热至再结晶温度以上，经锻压、轧制、挤压等变形热成型方式生产的、未经任何热处理的状态。"
        }
      ],
      "力学性能": [
        {
          "温度": "800",
          "品种": "棒材",
          "δ或其他规格/mm": "d=22",
          "冲击韧性（KJ·√m）": "1814",
          "备注": " KJ/m^2"
        }
      ],
      "MGE18_标题": "钛合金数据",
      "MGE18_摘要": "无",
      "MGE18_DOI": "None",
      "MGE18_关键词": "无",
      "MGE18_来源": "reference",
      "MGE18_引用": "钛及钛合金国家标准汇编 黄伯云等主编.有色金属材料手册.上.北京：化学工业出版社，2009",
      "MGE18_数据生产者": "",
      "MGE18_数据生产机构": "",
      "MGE18_方法": "other"
    },
    "title": "钛合金数据模板"
  },
  {
    "_id": "67337e38f10142971f648f17",
    "_meta_id": 331752,
    "_tid": 2487,
    "data": {
      "材料牌号": "TA7",
      "标准": "GB/T 3620.1—2007",
      "分类": "α型钛合金",
      "对应牌号": "Ti—5Al—2.5Sn",
      "化学成分": [
        {
          "成分": "N",
          "含量（wt%）": "0.05"
        },
        {
          "成分": "O",
          "含量（wt%）": "0.2"
        },
        {
          "成分": "其它成分",
          "含量（wt%）": "0.5"
        },
        {
          "成分": "Al",
          "含量（wt%）": "4.0～6.0"
        },
        {
          "成分": "H",
          "含量（wt%）": "0.015"
        },
        {
          "成分": "Fe",
          "含量（wt%）": "0.5"
        },
        {
          "成分": "Ti",
          "含量（wt%）": "余量"
        },
        {
          "成分": "C",
          "含量（wt%）": "0.08"
        },
        {
          "成分": "Sn",
          "含量（wt%）": "2.0～3.0"
        }
      ],
      "加工工艺": [
        {
          "加工工艺代号": "O",
          "加工工艺名称": "退火状态",
          "加工工艺说明": "适用于经完全退火获得最低强度的加工产品",
          "加工工艺标准": "GB/T 16475-1996"
        }
      ],
      "力学性能": [
        {
          "温度": "室温",
          "技术标准": "GJB 2505-1995",
          "品种": "板材（带材）",
          "取样方向": "LT(L)",
          "δ或其他规格/mm": "1.6~2.0",
          "屈服强度（MPa）": "≥685",
          "备注": "MPa"
        }
      ],
      "MGE18_标题": "钛合金数据",
      "MGE18_摘要": "无",
      "MGE18_DOI": "None",
      "MGE18_关键词": "无",
      "MGE18_来源": "reference",
      "MGE18_引用": "钛及钛合金国家标准汇编 黄伯云等主编.有色金属材料手册.上.北京：化学工业出版社，2009",
      "MGE18_数据生产者": "",
      "MGE18_数据生产机构": "",
      "MGE18_方法": "other"
    },
    "title": "钛合金数据模板"
  },
  {
    "_id": "6744155bf10142971f35bbe6",
    "_meta_id": 14040247,
    "_tid": 2487,
    "data": {
      "材料牌号": "Ti60",
      "化学成分": [
        {
          "成分": "Al",
          "含量（wt%）": "5.2~6.2"
        },
        {
          "成分": "Sn",
          "含量（wt%）": "3.0~4.5"
        },
        {
          "成分": "Zr",
          "含量（wt%）": "2.5~4.0"
        },
        {
          "成分": "Ta",
          "含量（wt%）": "0.20~1.5"
        },
        {
          "成分": "Mo",
          "含量（wt%）": "0.2~1.0"
        },
        {
          "成分": "C",
          "含量（wt%）": "0.02~0.08"
        },
        {
          "成分": "Nb",
          "含量（wt%）": "0.20~0.7"
        },
        {
          "成分": "Si",
          "含量（wt%）": "0.20~0.6"
        }
      ],
      "加工工艺": [
        {
          "加工工艺名称": "锻造（变形温度：β-40℃，变形量：60～80%）"
        }
      ],
      "MGE18_标题": "钛合金数据",
      "MGE18_摘要": "无",
      "MGE18_DOI": "None",
      "MGE18_关键词": "无",
      "MGE18_来源": "",
      "MGE18_引用": "锻造温度对Ti60钛合金大规格棒材组织及性能的影响",
      "MGE18_数据生产者": "",
      "MGE18_数据生产机构": "",
      "MGE18_方法": ""
    },
    "title": "钛合金数据模板"
  },
  {
    "_id": "674499e7f10142971f3c17e4",
    "_meta_id": 14457013,
    "_tid": 2487,
    "data": {
      "材料牌号": "ZTC4",
      "化学成分": [
        {
          "成分": "Al",
          "含量（wt%）": "6.4"
        },
        {
          "成分": "Fe",
          "含量（wt%）": "0.06"
        },
        {
          "成分": "O",
          "含量（wt%）": "0.17"
        },
        {
          "成分": "C",
          "含量（wt%）": "0.014"
        },
        {
          "成分": "V",
          "含量（wt%）": "3.98"
        },
        {
          "成分": "Si",
          "含量（wt%）": "0.02"
        },
        {
          "成分": "H",
          "含量（wt%）": "0.002"
        },
        {
          "成分": "N",
          "含量（wt%）": "0.006"
        }
      ],
      "加工工艺": [
        {
          "加工工艺代号": "M",
          "加工工艺名称": "退火",
          "加工工艺说明": "经退火热处理后的状态"
        }
      ],
      "力学性能": [
        {
          "温度": "室温",
          "品种": "铸件",
          "压缩模量（GPa）": "350℃    100h",
          "拉伸强度（MPa）": "885",
          "备注": "MPa"
        }
      ],
      "MGE18_标题": "钛合金数据",
      "MGE18_摘要": "无",
      "MGE18_DOI": "None",
      "MGE18_关键词": "无",
      "MGE18_来源": "reference",
      "MGE18_引用": "材料工程,2011(10):42-46.",
      "MGE18_数据生产者": "",
      "MGE18_数据生产机构": "",
      "MGE18_方法": "other"
    },
    "title": "钛合金数据模板"
  },
  {
    "_id": "67351d52f10142971f7964d7",
    "_meta_id": 1697192,
    "_tid": 2487,
    "data": {
      "材料牌号": "TC17",
      "标准": "GB/T 3620.1—2007",
      "分类": "α+β型钛合金",
      "对应牌号": "Ti-5Al-2Sn-2Zr-4Mo-4Cr",
      "化学成分": [
        {
          "成分": "其它成分",
          "含量（wt%）": "0.4"
        },
        {
          "成分": "Sn",
          "含量（wt%）": "1.5～2.5"
        },
        {
          "成分": "H",
          "含量（wt%）": "0.0125"
        },
        {
          "成分": "Fe",
          "含量（wt%）": "0.25"
        },
        {
          "成分": "O",
          "含量（wt%）": "0.08～0.13"
        },
        {
          "成分": "Zr",
          "含量（wt%）": "1.5～2.5"
        },
        {
          "成分": "Al",
          "含量（wt%）": "4.5～5.5"
        },
        {
          "成分": "C",
          "含量（wt%）": "0.05"
        },
        {
          "成分": "Mo",
          "含量（wt%）": "3.5～4.5"
        },
        {
          "成分": "N",
          "含量（wt%）": "0.05"
        },
        {
          "成分": "Ti",
          "含量（wt%）": "余量"
        }
      ],
      "加工工艺": [
        {
          "加工工艺名称": "840℃/1h，AC+800℃/4h，WQ+630℃/8h，AC"
        }
      ],
      "MGE18_标题": "钛合金数据",
      "MGE18_摘要": "无",
      "MGE18_DOI": "None",
      "MGE18_关键词": "无",
      "MGE18_来源": "",
      "MGE18_引用": "钛及钛合金国家标准汇编 黄伯云等主编.有色金属材料手册.上.北京：化学工业出版社，2009",
      "MGE18_数据生产者": "",
      "MGE18_数据生产机构": "",
      "MGE18_方法": ""
    },
    "title": "钛合金数据模板"
  },
  {
    "_id": "6743fe93f10142971f349a48",
    "_meta_id": 13966105,
    "_tid": 2487,
    "data": {
      "材料牌号": "TC1",
      "标准": "GB/T 3620.1—2007",
      "分类": "α+β型钛合金",
      "对应牌号": "Ti-2Al-1.5Mn",
      "化学成分": [
        {
          "成分": "H",
          "含量（wt%）": "0.012"
        },
        {
          "成分": "Mn",
          "含量（wt%）": "0.7～2.0"
        },
        {
          "成分": "其它成分",
          "含量（wt%）": "0.5"
        },
        {
          "成分": "N",
          "含量（wt%）": "0.05"
        },
        {
          "成分": "C",
          "含量（wt%）": "0.08"
        },
        {
          "成分": "O",
          "含量（wt%）": "0.15"
        },
        {
          "成分": "Fe",
          "含量（wt%）": "0.3"
        },
        {
          "成分": "Al",
          "含量（wt%）": "1.0～2.5"
        },
        {
          "成分": "Ti",
          "含量（wt%）": "余量"
        }
      ],
      "加工工艺": [
        {
          "加工工艺代号": "O",
          "加工工艺名称": "退火",
          "加工工艺说明": "适用于经完全退火获得最低强度的加工产品",
          "加工工艺标准": "GB/T 16475-1996"
        }
      ],
      "MGE18_标题": "钛合金数据",
      "MGE18_摘要": "无",
      "MGE18_DOI": "None",
      "MGE18_关键词": "无",
      "MGE18_来源": "",
      "MGE18_引用": "钛及钛合金国家标准汇编 黄伯云等主编.有色金属材料手册.上.北京：化学工业出版社，2009",
      "MGE18_数据生产者": "",
      "MGE18_数据生产机构": "",
      "MGE18_方法": ""
    },
    "title": "钛合金数据模板"
  },
  {
    "_id": "673ea5dff10142971ff19c51",
    "_meta_id": 9575714,
    "_tid": 2487,
    "data": {
      "材料牌号": "TA12",
      "标准": "GB/T 3620.1—2007",
      "分类": "α型钛合金",
      "对应牌号": "Ti~5.5Al~4Sn~2Zr~1Mo~1Nd~0.25Si",
      "化学成分": [
        {
          "成分": "Si",
          "含量（wt%）": "0.2～0.35"
        },
        {
          "成分": "Nd",
          "含量（wt%）": "0.6～1.2"
        },
        {
          "成分": "Zr",
          "含量（wt%）": "1.5～2.5"
        },
        {
          "成分": "Fe",
          "含量（wt%）": "0.25"
        },
        {
          "成分": "C",
          "含量（wt%）": "0.08"
        },
        {
          "成分": "H",
          "含量（wt%）": "0.0125"
        },
        {
          "成分": "Mo",
          "含量（wt%）": "0.75～1.25"
        },
        {
          "成分": "Ti",
          "含量（wt%）": "余量"
        },
        {
          "成分": "N",
          "含量（wt%）": "0.05"
        },
        {
          "成分": "Sn",
          "含量（wt%）": "3.7～4.7"
        },
        {
          "成分": "O",
          "含量（wt%）": "0.015"
        },
        {
          "成分": "Al",
          "含量（wt%）": "4.8～6.0"
        },
        {
          "成分": "其它成分",
          "含量（wt%）": "0.5"
        }
      ],
      "加工工艺": [
        {
          "加工工艺代号": "MT",
          "加工工艺名称": "三重退火",
          "加工工艺说明": "经三重退火处理后的状态"
        }
      ],
      "MGE18_标题": "钛合金数据",
      "MGE18_摘要": "无",
      "MGE18_DOI": "None",
      "MGE18_关键词": "无",
      "MGE18_来源": "",
      "MGE18_引用": "钛及钛合金国家标准汇编 黄伯云等主编.有色金属材料手册.上.北京：化学工业出版社，2009",
      "MGE18_数据生产者": "",
      "MGE18_数据生产机构": "",
      "MGE18_方法": ""
    },
    "title": "钛合金数据模板"
  },
  {
    "_id": "67444291f10142971f37fcde",
    "_meta_id": 14187951,
    "_tid": 2487,
    "data": {
      "材料牌号": "Ti80",
      "化学成分": [
        {
          "成分": "Al",
          "含量（wt%）": "5.5-6.5"
        },
        {
          "成分": "N",
          "含量（wt%）": "0.05"
        },
        {
          "成分": "Fe",
          "含量（wt%）": "0.25"
        },
        {
          "成分": "H",
          "含量（wt%）": "0.02"
        },
        {
          "成分": "C",
          "含量（wt%）": "0.1"
        },
        {
          "成分": "O",
          "含量（wt%）": "0.15"
        },
        {
          "成分": "V",
          "含量（wt%）": "2.5-3.5"
        },
        {
          "成分": "Zr",
          "含量（wt%）": "1.5-2.5"
        },
        {
          "成分": "Nb",
          "含量（wt%）": "2.5-3.5"
        }
      ],
      "加工工艺": [
        {
          "加工工艺代号": "289",
          "加工工艺名称": "两相区挤压+热处理",
          "加工工艺说明": "800 ℃保温 1.5 h 退火处理，采用空冷形式冷却"
        }
      ],
      "力学性能": [
        {
          "屈服强度（MPa）": "810",
          "备注": "MPa"
        }
      ],
      "MGE18_标题": "钛合金数据",
      "MGE18_摘要": "无",
      "MGE18_DOI": "None",
      "MGE18_关键词": "无",
      "MGE18_来源": "reference",
      "MGE18_引用": "Ti80钛合金退火温度对挤压管材组织与性能的影响",
      "MGE18_数据生产者": "",
      "MGE18_数据生产机构": "",
      "MGE18_方法": "other"
    },
    "title": "钛合金数据模板"
  },
  {
    "_id": "673cdfd8f10142971fdbc1ea",
    "_meta_id": 8143547,
    "_tid": 2487,
    "data": {
      "材料牌号": "TB2",
      "标准": "GB/T 3620.1—2007",
      "分类": "β型钛合金",
      "对应牌号": "Ti-5Mo-5V-8Cr-3Al",
      "化学成分": [
        {
          "成分": "Ti",
          "含量（wt%）": "余量"
        },
        {
          "成分": "Al",
          "含量（wt%）": "2.5～3.5"
        },
        {
          "成分": "N",
          "含量（wt%）": "0.04"
        },
        {
          "成分": "C",
          "含量（wt%）": "0.05"
        },
        {
          "成分": "其它成分",
          "含量（wt%）": "0.5"
        },
        {
          "成分": "Fe",
          "含量（wt%）": "0.3"
        },
        {
          "成分": "Cr",
          "含量（wt%）": "7.5～8.5"
        },
        {
          "成分": "Mo",
          "含量（wt%）": "4.7～5.7"
        },
        {
          "成分": "V",
          "含量（wt%）": "4.7～5.7"
        },
        {
          "成分": "H",
          "含量（wt%）": "0.015"
        },
        {
          "成分": "O",
          "含量（wt%）": "0.15"
        }
      ],
      "加工工艺": [
        {
          "加工工艺代号": "ST",
          "加工工艺名称": "固溶处理",
          "加工工艺说明": "经固溶热处理后的状态"
        }
      ],
      "力学性能": [
        {
          "温度": "室温",
          "技术标准": "GJB 2219—1994",
          "品种": "棒（线）材",
          "取样方向": "L",
          "δ或其他规格/mm": "2.5~10",
          "剪切模量（GPa）": "≥640",
          "备注": "MPa"
        }
      ],
      "MGE18_标题": "钛合金数据",
      "MGE18_摘要": "无",
      "MGE18_DOI": "None",
      "MGE18_关键词": "无",
      "MGE18_来源": "reference",
      "MGE18_引用": "钛及钛合金国家标准汇编 黄伯云等主编.有色金属材料手册.上.北京：化学工业出版社，2009",
      "MGE18_数据生产者": "",
      "MGE18_数据生产机构": "",
      "MGE18_方法": "other"
    },
    "title": "钛合金数据模板"
  },
  {
    "_id": "6744150af10142971f35b7ec",
    "_meta_id": 14039229,
    "_tid": 2487,
    "data": {
      "材料牌号": "TC6",
      "化学成分": [
        {
          "成分": "Mo",
          "含量（wt%）": "2.66"
        },
        {
          "成分": "Si",
          "含量（wt%）": "0.28"
        },
        {
          "成分": "Al",
          "含量（wt%）": "6.4"
        },
        {
          "成分": "Cr",
          "含量（wt%）": "1.48"
        },
        {
          "成分": "Fe",
          "含量（wt%）": "0.41"
        }
      ],
      "加工工艺": [
        {
          "加工工艺代号": "24",
          "加工工艺名称": "热处理",
          "加工工艺说明": "900℃/2h/AC+580℃/5h/AC"
        }
      ],
      "MGE18_标题": "钛合金数据",
      "MGE18_摘要": "无",
      "MGE18_DOI": "None",
      "MGE18_关键词": "无",
      "MGE18_来源": "",
      "MGE18_引用": "α相与β相比例对TC6钛合金力学性能的影响",
      "MGE18_数据生产者": "",
      "MGE18_数据生产机构": "",
      "MGE18_方法": ""
    },
    "title": "钛合金数据模板"
  },
  {
    "_id": "67490256f10142971f72c533",
    "_meta_id": 18040324,
    "_tid": 2487,
    "data": {
      "材料牌号": "TA0",
      "标准": "GB/T 3620.1—1994",
      "分类": "工业纯钛",
      "化学成分": [
        {
          "成分": "O",
          "含量（wt%）": "0.15"
        },
        {
          "成分": "Fe",
          "含量（wt%）": "0.15"
        },
        {
          "成分": "Ti",
          "含量（wt%）": "余量"
        },
        {
          "成分": "H",
          "含量（wt%）": "0.015"
        },
        {
          "成分": "其它成分",
          "含量（wt%）": "0.5"
        },
        {
          "成分": "C",
          "含量（wt%）": "0.10"
        },
        {
          "成分": "N",
          "含量（wt%）": "0.03"
        }
      ],
      "加工工艺": [
        {
          "加工工艺代号": "O",
          "加工工艺名称": "退火状态",
          "加工工艺说明": "适用于经完全退火获得最低强度的加工产品",
          "加工工艺标准": "GB/T 16475-1996"
        }
      ],
      "力学性能": [
        {
          "温度": "室温",
          "技术标准": "GJB 2505-1995",
          "品种": "板材（带材）",
          "取样方向": "LT(L)",
          "δ或其他规格/mm": "5.1-10.0",
          "剪切模量（GPa）": "44",
          "备注": "GPa"
        }
      ],
      "MGE18_标题": "钛合金数据",
      "MGE18_摘要": "无",
      "MGE18_DOI": "None",
      "MGE18_关键词": "无",
      "MGE18_来源": "reference",
      "MGE18_引用": "钛及钛合金国家标准汇编        黄伯云等主编.有色金属材料手册.上.北京：化学工业出版社，2009",
      "MGE18_数据生产者": "",
      "MGE18_数据生产机构": "",
      "MGE18_方法": "other"
    },
    "title": "钛合金数据模板"
  },
  {
    "_id": "673ea5ebf10142971ff19ceb",
    "_meta_id": 9575868,
    "_tid": 2487,
    "data": {
      "材料牌号": "TA12",
      "标准": "GB/T 3620.1—2007",
      "分类": "α型钛合金",
      "对应牌号": "Ti~5.5Al~4Sn~2Zr~1Mo~1Nd~0.25Si",
      "化学成分": [
        {
          "成分": "Ti",
          "含量（wt%）": "余量"
        },
        {
          "成分": "Al",
          "含量（wt%）": "4.8～6.0"
        },
        {
          "成分": "Fe",
          "含量（wt%）": "0.25"
        },
        {
          "成分": "Mo",
          "含量（wt%）": "0.75～1.25"
        },
        {
          "成分": "H",
          "含量（wt%）": "0.0125"
        },
        {
          "成分": "其它成分",
          "含量（wt%）": "0.5"
        },
        {
          "成分": "Si",
          "含量（wt%）": "0.2～0.35"
        },
        {
          "成分": "Nd",
          "含量（wt%）": "0.6～1.2"
        },
        {
          "成分": "Zr",
          "含量（wt%）": "1.5～2.5"
        },
        {
          "成分": "Sn",
          "含量（wt%）": "3.7～4.7"
        },
        {
          "成分": "O",
          "含量（wt%）": "0.015"
        },
        {
          "成分": "N",
          "含量（wt%）": "0.05"
        },
        {
          "成分": "C",
          "含量（wt%）": "0.08"
        }
      ],
      "加工工艺": [
        {
          "加工工艺代号": "MD",
          "加工工艺名称": "双重退火",
          "加工工艺说明": "经双重退火处理后的状态"
        }
      ],
      "MGE18_标题": "钛合金数据",
      "MGE18_摘要": "无",
      "MGE18_DOI": "None",
      "MGE18_关键词": "无",
      "MGE18_来源": "",
      "MGE18_引用": "钛及钛合金国家标准汇编 黄伯云等主编.有色金属材料手册.上.北京：化学工业出版社，2009",
      "MGE18_数据生产者": "",
      "MGE18_数据生产机构": "",
      "MGE18_方法": ""
    },
    "title": "钛合金数据模板"
  },
  {
    "_id": "675061e1f10142971fce53fd",
    "_meta_id": 24040654,
    "_tid": 2487,
    "data": {
      "材料牌号": "TC11",
      "标准": "GB/T 3620.1—2007",
      "分类": "α+β型钛合金",
      "对应牌号": "Ti-6.5Al-3.5Mo-1.5Zr-0.3Si",
      "化学成分": [
        {
          "成分": "Al",
          "含量（wt%）": "5.8～7.0"
        },
        {
          "成分": "H",
          "含量（wt%）": "0.012"
        },
        {
          "成分": "Zr",
          "含量（wt%）": "0.8～2.0"
        },
        {
          "成分": "Si",
          "含量（wt%）": "0.2～0.35"
        },
        {
          "成分": "Fe",
          "含量（wt%）": "0.25"
        },
        {
          "成分": "C",
          "含量（wt%）": "0.08"
        },
        {
          "成分": "O",
          "含量（wt%）": "0.15"
        },
        {
          "成分": "N",
          "含量（wt%）": "0.05"
        },
        {
          "成分": "Ti",
          "含量（wt%）": "余量"
        },
        {
          "成分": "Mo",
          "含量（wt%）": "2.8～3.8"
        },
        {
          "成分": "其它成分",
          "含量（wt%）": "0.5"
        }
      ],
      "加工工艺": [
        {
          "加工工艺代号": "MD",
          "加工工艺名称": "双重退火",
          "加工工艺说明": "经双重退火处理后的状态"
        }
      ],
      "MGE18_标题": "钛合金数据",
      "MGE18_摘要": "无",
      "MGE18_DOI": "None",
      "MGE18_关键词": "无",
      "MGE18_来源": "",
      "MGE18_引用": "钛及钛合金国家标准汇编 黄伯云等主编.有色金属材料手册.上.北京：化学工业出版社，2009",
      "MGE18_数据生产者": "",
      "MGE18_数据生产机构": "",
      "MGE18_方法": ""
    },
    "title": "钛合金数据模板"
  },
  {
    "_id": "673ea62ef10142971ff1a023",
    "_meta_id": 9576692,
    "_tid": 2487,
    "data": {
      "材料牌号": "TA9",
      "标准": "GB/T 3620.1—2007",
      "分类": "α型钛合金",
      "对应牌号": "Ti~0.2Pd",
      "化学成分": [
        {
          "成分": "C",
          "含量（wt%）": "0.08"
        },
        {
          "成分": "其它成分",
          "含量（wt%）": "0.5"
        },
        {
          "成分": "Fe",
          "含量（wt%）": "0.3"
        },
        {
          "成分": "Ti",
          "含量（wt%）": "余量"
        },
        {
          "成分": "Pd",
          "含量（wt%）": "0.12～0.25"
        },
        {
          "成分": "N",
          "含量（wt%）": "0.03"
        },
        {
          "成分": "O",
          "含量（wt%）": "0.25"
        },
        {
          "成分": "H",
          "含量（wt%）": "0.015"
        }
      ],
      "加工工艺": [
        {
          "加工工艺代号": "O",
          "加工工艺名称": "退火",
          "加工工艺说明": "适用于经完全退火获得最低强度的加工产品",
          "加工工艺标准": "GB/T 16475-1996"
        }
      ],
      "MGE18_标题": "钛合金数据",
      "MGE18_摘要": "无",
      "MGE18_DOI": "None",
      "MGE18_关键词": "无",
      "MGE18_来源": "",
      "MGE18_引用": "钛及钛合金国家标准汇编 黄伯云等主编.有色金属材料手册.上.北京：化学工业出版社，2009",
      "MGE18_数据生产者": "",
      "MGE18_数据生产机构": "",
      "MGE18_方法": ""
    },
    "title": "钛合金数据模板"
  },
  {
    "_id": "67388750f10142971fa4cb05",
    "_meta_id": 4541398,
    "_tid": 2487,
    "data": {
      "材料牌号": "TC6",
      "标准": "GB/T 3620.1—2007",
      "分类": "α+β型钛合金",
      "对应牌号": "Ti-6Al-1.5Cr-2.5Mo-0.5Fe-0.3Si",
      "化学成分": [
        {
          "成分": "其它成分",
          "含量（wt%）": "0.5"
        },
        {
          "成分": "Mo",
          "含量（wt%）": "2.0～3.0"
        },
        {
          "成分": "N",
          "含量（wt%）": "0.05"
        },
        {
          "成分": "H",
          "含量（wt%）": "0.015"
        },
        {
          "成分": "Ti",
          "含量（wt%）": "余量"
        },
        {
          "成分": "C",
          "含量（wt%）": "0.08"
        },
        {
          "成分": "O",
          "含量（wt%）": "0.18"
        },
        {
          "成分": "Si",
          "含量（wt%）": "0.15～0.40"
        },
        {
          "成分": "Fe",
          "含量（wt%）": "0.2～0.7"
        },
        {
          "成分": "Al",
          "含量（wt%）": "5.5～7.0"
        },
        {
          "成分": "Cr",
          "含量（wt%）": "0.8～2.3"
        }
      ],
      "加工工艺": [
        {
          "加工工艺代号": "O",
          "加工工艺名称": "退火",
          "加工工艺说明": "适用于经完全退火获得最低强度的加工产品",
          "加工工艺标准": "GB/T 16475-1996"
        }
      ],
      "MGE18_标题": "钛合金数据",
      "MGE18_摘要": "无",
      "MGE18_DOI": "None",
      "MGE18_关键词": "无",
      "MGE18_来源": "",
      "MGE18_引用": "钛及钛合金国家标准汇编 黄伯云等主编.有色金属材料手册.上.北京：化学工业出版社，2009",
      "MGE18_数据生产者": "",
      "MGE18_数据生产机构": "",
      "MGE18_方法": ""
    },
    "title": "钛合金数据模板"
  },
  {
    "_id": "673c607df10142971fd556da",
    "_meta_id": 7722923,
    "_tid": 2487,
    "data": {
      "材料牌号": "Ti-31",
      "分类": "近α型钛合金",
      "化学成分": [
        {
          "成分": "H",
          "含量（wt%）": "0.015"
        },
        {
          "成分": "Zr",
          "含量（wt%）": "0.8~1.5"
        },
        {
          "成分": "Si",
          "含量（wt%）": "0.15"
        },
        {
          "成分": "O",
          "含量（wt%）": "0.15"
        },
        {
          "成分": "Ti",
          "含量（wt%）": "余量"
        },
        {
          "成分": "Mo",
          "含量（wt%）": "0.6~1.2"
        },
        {
          "成分": "N",
          "含量（wt%）": "0.05"
        },
        {
          "成分": "C",
          "含量（wt%）": "0.1"
        },
        {
          "成分": "其它成分",
          "含量（wt%）": "0.5"
        },
        {
          "成分": "其它成分",
          "含量（wt%）": "0.5"
        },
        {
          "成分": "Al",
          "含量（wt%）": "2.5~3.2"
        },
        {
          "成分": "Fe",
          "含量（wt%）": "0.3"
        },
        {
          "成分": "Ni",
          "含量（wt%）": "0.4~1.0"
        }
      ],
      "加工工艺": [
        {
          "加工工艺代号": "O",
          "加工工艺名称": "退火",
          "加工工艺说明": "适用于经完全退火获得最低强度的加工产品",
          "加工工艺标准": "GB/T 16475-1996"
        }
      ],
      "力学性能": [
        {
          "温度": "室温",
          "技术标准": "棒材（暂行）技术条件",
          "品种": "棒材",
          "δ或其他规格/mm": "50～85",
          "拉伸强度（MPa）": "637",
          "备注": "MPa"
        }
      ],
      "MGE18_标题": "钛合金数据",
      "MGE18_摘要": "无",
      "MGE18_DOI": "None",
      "MGE18_关键词": "无",
      "MGE18_来源": "reference",
      "MGE18_引用": "钛及钛合金国家标准汇编 黄伯云等主编.有色金属材料手册.上.北京：化学工业出版社，2009",
      "MGE18_数据生产者": "",
      "MGE18_数据生产机构": "",
      "MGE18_方法": "other"
    },
    "title": "钛合金数据模板"
  },
  {
    "_id": "673c5ff0f10142971fd55016",
    "_meta_id": 7721191,
    "_tid": 2487,
    "data": {
      "材料牌号": "TB6",
      "标准": "GB/T 3620.1—2007",
      "分类": "β型钛合金",
      "对应牌号": "Ti-10V-2Fe-3Al",
      "化学成分": [
        {
          "成分": "C",
          "含量（wt%）": "0.05"
        },
        {
          "成分": "O",
          "含量（wt%）": "0.13"
        },
        {
          "成分": "Fe",
          "含量（wt%）": "1.6～2.2"
        },
        {
          "成分": "N",
          "含量（wt%）": "0.05"
        },
        {
          "成分": "Al",
          "含量（wt%）": "2.6～3.4"
        },
        {
          "成分": "Ti",
          "含量（wt%）": "余量"
        },
        {
          "成分": "H",
          "含量（wt%）": "0.0125"
        },
        {
          "成分": "V",
          "含量（wt%）": "9.0～11.0"
        },
        {
          "成分": "其它成分",
          "含量（wt%）": "0.4"
        }
      ],
      "加工工艺": [
        {
          "加工工艺代号": "STA",
          "加工工艺名称": "固溶时效",
          "加工工艺说明": "经固溶处理后，再经时效处理后的状态。"
        }
      ],
      "力学性能": [
        {
          "温度": "室温",
          "技术标准": "Q/6S 834-1990",
          "品种": "棒材",
          "取样方向": "L",
          "δ或其他规格/mm": "21~125",
          "断面收缩率（%）": "≥15"
        }
      ],
      "MGE18_标题": "钛合金数据",
      "MGE18_摘要": "无",
      "MGE18_DOI": "None",
      "MGE18_关键词": "无",
      "MGE18_来源": "reference",
      "MGE18_引用": "钛及钛合金国家标准汇编 黄伯云等主编.有色金属材料手册.上.北京：化学工业出版社，2009",
      "MGE18_数据生产者": "",
      "MGE18_数据生产机构": "",
      "MGE18_方法": "other"
    },
    "title": "钛合金数据模板"
  },
  {
    "_id": "67490293f10142971f72c819",
    "_meta_id": 18041066,
    "_tid": 2487,
    "data": {
      "材料牌号": "TA7",
      "标准": "GB/T 3620.1—2007",
      "分类": "α型钛合金",
      "化学成分": [
        {
          "成分": "Sn",
          "含量（wt%）": "2.0～3.0"
        },
        {
          "成分": "O",
          "含量（wt%）": "0.2"
        },
        {
          "成分": "C",
          "含量（wt%）": "0.08"
        },
        {
          "成分": "H",
          "含量（wt%）": "0.015"
        },
        {
          "成分": "Fe",
          "含量（wt%）": "0.5"
        },
        {
          "成分": "N",
          "含量（wt%）": "0.05"
        },
        {
          "成分": "Al",
          "含量（wt%）": "4.0～6.0"
        },
        {
          "成分": "Ti",
          "含量（wt%）": "余量"
        },
        {
          "成分": "其它成分",
          "含量（wt%）": "0.5"
        }
      ],
      "加工工艺": [
        {
          "加工工艺代号": "O",
          "加工工艺名称": "退火状态",
          "加工工艺说明": "适用于经完全退火获得最低强度的加工产品",
          "加工工艺标准": "GB/T 16475-1996"
        }
      ],
      "物理性能": [
        {
          "温度(K)": "200～300",
          "密度（kg/m3）": "线膨胀系数",
          "线膨胀系数（1/10-6K）": "9.7",
          "备注": "10^-6K^-1"
        }
      ],
      "MGE18_标题": "钛合金数据",
      "MGE18_摘要": "无",
      "MGE18_DOI": "None",
      "MGE18_关键词": "无",
      "MGE18_来源": "reference",
      "MGE18_引用": "黄伯云等主编.有色金属材料手册.上.北京：化学工业出版社，2009\t2009年6月",
      "MGE18_数据生产者": "",
      "MGE18_数据生产机构": "",
      "MGE18_方法": "other"
    },
    "title": "钛合金数据模板"
  },
  {
    "_id": "6743d135f10142971f325e41",
    "_meta_id": 13819666,
    "_tid": 2487,
    "data": {
      "材料牌号": "TA15",
      "标准": "GB/T 3620.1—2007",
      "分类": "α型钛合金",
      "对应牌号": "Ti~6.5Al~1Mo~1V~2Zr",
      "化学成分": [
        {
          "成分": "Zr",
          "含量（wt%）": "1.5～2.5"
        },
        {
          "成分": "Fe",
          "含量（wt%）": "0.25"
        },
        {
          "成分": "C",
          "含量（wt%）": "0.08"
        },
        {
          "成分": "Al",
          "含量（wt%）": "5.5～7.1"
        },
        {
          "成分": "Mo",
          "含量（wt%）": "0.5～2.0"
        },
        {
          "成分": "V",
          "含量（wt%）": "0.8～2.5"
        },
        {
          "成分": "O",
          "含量（wt%）": "0.15"
        },
        {
          "成分": "其它成分",
          "含量（wt%）": "0.4"
        },
        {
          "成分": "Ti",
          "含量（wt%）": "余量"
        },
        {
          "成分": "H",
          "含量（wt%）": "0.015"
        },
        {
          "成分": "N",
          "含量（wt%）": "0.05"
        },
        {
          "成分": "Si",
          "含量（wt%）": "≤0.15"
        }
      ],
      "加工工艺": [
        {
          "加工工艺代号": "R",
          "加工工艺名称": "热轧",
          "加工工艺说明": "材料加热至再结晶温度以上，经锻压、轧制、挤压等变形热成型方式生产的、未经任何热处理的状态。"
        }
      ],
      "力学性能": [
        {
          "品种": "板材",
          "取样方向": "LT",
          "δ或其他规格/mm": "15",
          "断面收缩率（%）": "51"
        }
      ],
      "MGE18_标题": "钛合金数据",
      "MGE18_摘要": "无",
      "MGE18_DOI": "None",
      "MGE18_关键词": "无",
      "MGE18_来源": "reference",
      "MGE18_引用": "钛及钛合金国家标准汇编 黄伯云等主编.有色金属材料手册.上.北京：化学工业出版社，2009",
      "MGE18_数据生产者": "",
      "MGE18_数据生产机构": "",
      "MGE18_方法": "other"
    },
    "title": "钛合金数据模板"
  },
  {
    "_id": "67364b65f10142971f886ce3",
    "_meta_id": 2682292,
    "_tid": 2487,
    "data": {
      "材料牌号": "TC4",
      "标准": "GB/T 3620.1—2007",
      "分类": "α+β型钛合金",
      "对应牌号": "Ti-6Al-4V",
      "化学成分": [
        {
          "成分": "其它成分",
          "含量（wt%）": "0.5"
        },
        {
          "成分": "C",
          "含量（wt%）": "0.08"
        },
        {
          "成分": "Fe",
          "含量（wt%）": "0.3"
        },
        {
          "成分": "N",
          "含量（wt%）": "0.05"
        },
        {
          "成分": "Ti",
          "含量（wt%）": "余量"
        },
        {
          "成分": "O",
          "含量（wt%）": "0.2"
        },
        {
          "成分": "Al",
          "含量（wt%）": "3.5～6.75"
        },
        {
          "成分": "H",
          "含量（wt%）": "0.015"
        },
        {
          "成分": "V",
          "含量（wt%）": "3.5～4.5"
        }
      ],
      "加工工艺": [
        {
          "加工工艺代号": "M",
          "加工工艺名称": "退火",
          "加工工艺说明": "经退火热处理后的状态"
        }
      ],
      "MGE18_标题": "钛合金数据",
      "MGE18_摘要": "无",
      "MGE18_DOI": "None",
      "MGE18_关键词": "无",
      "MGE18_来源": "",
      "MGE18_引用": "黄伯云等主编.有色金属材料手册.上.北京：化学工业出版社，2009",
      "MGE18_数据生产者": "",
      "MGE18_数据生产机构": "",
      "MGE18_方法": ""
    },
    "title": "钛合金数据模板"
  },
  {
    "_id": "6743fe74f10142971f3498ca",
    "_meta_id": 13965723,
    "_tid": 2487,
    "data": {
      "材料牌号": "TA15",
      "标准": "GB/T 3620.1—2007",
      "分类": "α型钛合金",
      "对应牌号": "Ti~6.5Al~1Mo~1V~2Zr",
      "化学成分": [
        {
          "成分": "Si",
          "含量（wt%）": "≤0.15"
        },
        {
          "成分": "Ti",
          "含量（wt%）": "余量"
        },
        {
          "成分": "Mo",
          "含量（wt%）": "0.5～2.0"
        },
        {
          "成分": "V",
          "含量（wt%）": "0.8～2.5"
        },
        {
          "成分": "Zr",
          "含量（wt%）": "1.5～2.5"
        },
        {
          "成分": "Fe",
          "含量（wt%）": "0.25"
        },
        {
          "成分": "H",
          "含量（wt%）": "0.015"
        },
        {
          "成分": "Al",
          "含量（wt%）": "5.5～7.1"
        },
        {
          "成分": "其它成分",
          "含量（wt%）": "0.4"
        },
        {
          "成分": "C",
          "含量（wt%）": "0.08"
        },
        {
          "成分": "N",
          "含量（wt%）": "0.05"
        },
        {
          "成分": "O",
          "含量（wt%）": "0.15"
        }
      ],
      "MGE18_标题": "钛合金数据",
      "MGE18_摘要": "无",
      "MGE18_DOI": "None",
      "MGE18_关键词": "无",
      "MGE18_来源": "",
      "MGE18_引用": "钛及钛合金国家标准汇编 黄伯云等主编.有色金属材料手册.上.北京：化学工业出版社，2009",
      "MGE18_数据生产者": "",
      "MGE18_数据生产机构": "",
      "MGE18_方法": ""
    },
    "title": "钛合金数据模板"
  },
  {
    "_id": "6738879cf10142971fa4ceb9",
    "_meta_id": 4542346,
    "_tid": 2487,
    "data": {
      "材料牌号": "TB3",
      "标准": "GB/T 3620.1—2007",
      "分类": "β型钛合金",
      "对应牌号": "Ti-3.5Al-10Mo-8V-1Fe",
      "化学成分": [
        {
          "成分": "H",
          "含量（wt%）": "0.015"
        },
        {
          "成分": "Fe",
          "含量（wt%）": "0.8～1.2"
        },
        {
          "成分": "O",
          "含量（wt%）": "0.15"
        },
        {
          "成分": "Al",
          "含量（wt%）": "2.7～3.7"
        },
        {
          "成分": "C",
          "含量（wt%）": "0.05"
        },
        {
          "成分": "N",
          "含量（wt%）": "0.04"
        },
        {
          "成分": "Ti",
          "含量（wt%）": "余量"
        },
        {
          "成分": "Mo",
          "含量（wt%）": "9.5～11.0"
        },
        {
          "成分": "其它成分",
          "含量（wt%）": "0.5"
        },
        {
          "成分": "V",
          "含量（wt%）": "7.5～8.5"
        }
      ],
      "MGE18_标题": "钛合金数据",
      "MGE18_摘要": "无",
      "MGE18_DOI": "None",
      "MGE18_关键词": "无",
      "MGE18_来源": "",
      "MGE18_引用": "钛及钛合金国家标准汇编 黄伯云等主编.有色金属材料手册.上.北京：化学工业出版社，2009",
      "MGE18_数据生产者": "",
      "MGE18_数据生产机构": "",
      "MGE18_方法": ""
    },
    "title": "钛合金数据模板"
  },
  {
    "_id": "6737d48af10142971f9bf6c8",
    "_meta_id": 3962777,
    "_tid": 2487,
    "data": {
      "材料牌号": "TC11",
      "标准": "GB/T 3620.1—2007",
      "分类": "α+β型钛合金",
      "对应牌号": "Ti-6.5Al-3.5Mo-1.5Zr-0.3Si",
      "化学成分": [
        {
          "成分": "Zr",
          "含量（wt%）": "0.8～2.0"
        },
        {
          "成分": "Al",
          "含量（wt%）": "5.8～7.0"
        },
        {
          "成分": "Fe",
          "含量（wt%）": "0.25"
        },
        {
          "成分": "C",
          "含量（wt%）": "0.08"
        },
        {
          "成分": "Si",
          "含量（wt%）": "0.2～0.35"
        },
        {
          "成分": "N",
          "含量（wt%）": "0.05"
        },
        {
          "成分": "H",
          "含量（wt%）": "0.012"
        },
        {
          "成分": "其它成分",
          "含量（wt%）": "0.5"
        },
        {
          "成分": "Mo",
          "含量（wt%）": "2.8～3.8"
        },
        {
          "成分": "Ti",
          "含量（wt%）": "余量"
        },
        {
          "成分": "O",
          "含量（wt%）": "0.15"
        }
      ],
      "加工工艺": [
        {
          "加工工艺代号": "MD",
          "加工工艺名称": "双重退火",
          "加工工艺说明": "经双重退火处理后的状态"
        }
      ],
      "MGE18_标题": "钛合金数据",
      "MGE18_摘要": "无",
      "MGE18_DOI": "None",
      "MGE18_关键词": "无",
      "MGE18_来源": "reference",
      "MGE18_引用": "钛及钛合金国家标准汇编 黄伯云等主编.有色金属材料手册.上.北京：化学工业出版社，2009",
      "MGE18_数据生产者": "",
      "MGE18_数据生产机构": "",
      "MGE18_方法": "other"
    },
    "title": "钛合金数据模板"
  },
  {
    "_id": "6747baa8f10142971f62d601",
    "_meta_id": 16996050,
    "_tid": 2487,
    "data": {
      "材料牌号": "TA3",
      "标准": "GB/T 3620.1—2007",
      "分类": "工业纯钛",
      "化学成分": [
        {
          "成分": "其它成分",
          "含量（wt%）": "0.5"
        },
        {
          "成分": "Fe",
          "含量（wt%）": "0.3"
        },
        {
          "成分": "N",
          "含量（wt%）": "0.05"
        },
        {
          "成分": "Ti",
          "含量（wt%）": "余量"
        },
        {
          "成分": "O",
          "含量（wt%）": "0.35"
        },
        {
          "成分": "H",
          "含量（wt%）": "0.015"
        },
        {
          "成分": "C",
          "含量（wt%）": "0.08"
        }
      ],
      "加工工艺": [
        {
          "加工工艺代号": "O",
          "加工工艺名称": "退火状态",
          "加工工艺说明": "适用于经完全退火获得最低强度的加工产品",
          "加工工艺标准": "GB/T 16475-1996"
        }
      ],
      "MGE18_标题": "钛合金数据",
      "MGE18_摘要": "无",
      "MGE18_DOI": "None",
      "MGE18_关键词": "无",
      "MGE18_来源": "",
      "MGE18_引用": "钛及钛合金国家标准汇编 黄伯云等主编.有色金属材料手册.上.北京：化学工业出版社，2009",
      "MGE18_数据生产者": "",
      "MGE18_数据生产机构": "",
      "MGE18_方法": ""
    },
    "title": "钛合金数据模板"
  },
  {
    "_id": "67449a03f10142971f3c193e",
    "_meta_id": 14457359,
    "_tid": 2487,
    "data": {
      "材料牌号": "TB5",
      "标准": "GB/T 3620.1—2007",
      "分类": "β型钛合金",
      "对应牌号": "Ti-15V-3Al-3Cr-3Sn",
      "化学成分": [
        {
          "成分": "C",
          "含量（wt%）": "0.05"
        },
        {
          "成分": "O",
          "含量（wt%）": "0.15"
        },
        {
          "成分": "Ti",
          "含量（wt%）": "余量"
        },
        {
          "成分": "Al",
          "含量（wt%）": "2.5～3.5"
        },
        {
          "成分": "H",
          "含量（wt%）": "0.015"
        },
        {
          "成分": "Cr",
          "含量（wt%）": "2.5～3.5"
        },
        {
          "成分": "Sn",
          "含量（wt%）": "2.5～3.5"
        },
        {
          "成分": "Fe",
          "含量（wt%）": "0.25"
        },
        {
          "成分": "N",
          "含量（wt%）": "0.05"
        },
        {
          "成分": "其它成分",
          "含量（wt%）": "0.4"
        },
        {
          "成分": "v",
          "含量（wt%）": "14.0～16.0"
        }
      ],
      "加工工艺": [
        {
          "加工工艺代号": "STAⅠ",
          "加工工艺名称": "固溶时效",
          "加工工艺说明": "经固溶处理后，再经时效处理后的状态。"
        }
      ],
      "力学性能": [
        {
          "温度": "室温",
          "技术标准": "GJB6471-2008",
          "品种": "板材",
          "取样方向": "LT ",
          "δ或其他规格/mm": "0.8~3.2",
          "断面收缩率（%）": "≥7"
        }
      ],
      "MGE18_标题": "钛合金数据",
      "MGE18_摘要": "无",
      "MGE18_DOI": "None",
      "MGE18_关键词": "无",
      "MGE18_来源": "reference",
      "MGE18_引用": "钛及钛合金国家标准汇编 黄伯云等主编.有色金属材料手册.上.北京：化学工业出版社，2009",
      "MGE18_数据生产者": "",
      "MGE18_数据生产机构": "",
      "MGE18_方法": "other"
    },
    "title": "钛合金数据模板"
  },
  {
    "_id": "674499c0f10142971f3c1604",
    "_meta_id": 14456533,
    "_tid": 2487,
    "data": {
      "材料牌号": "TC4",
      "标准": "GB/T 3620.1—2007",
      "分类": "α+β型钛合金",
      "对应牌号": "Ti-6Al-4V",
      "化学成分": [
        {
          "成分": "N",
          "含量（wt%）": "0.05"
        },
        {
          "成分": "H",
          "含量（wt%）": "0.015"
        },
        {
          "成分": "C",
          "含量（wt%）": "0.08"
        },
        {
          "成分": "V",
          "含量（wt%）": "3.5～4.5"
        },
        {
          "成分": "Ti",
          "含量（wt%）": "余量"
        },
        {
          "成分": "Fe",
          "含量（wt%）": "0.3"
        },
        {
          "成分": "O",
          "含量（wt%）": "0.2"
        },
        {
          "成分": "Al",
          "含量（wt%）": "3.5～6.75"
        },
        {
          "成分": "其它成分",
          "含量（wt%）": "0.5"
        }
      ],
      "物理性能": [
        {
          "温度(K)": "200",
          "热导率（W/m·K）": "8.7",
          "备注": "W/m·K"
        }
      ],
      "MGE18_标题": "钛合金数据",
      "MGE18_摘要": "无",
      "MGE18_DOI": "None",
      "MGE18_关键词": "无",
      "MGE18_来源": "reference",
      "MGE18_引用": "黄伯云等主编.有色金属材料手册.上.北京：化学工业出版社，2009",
      "MGE18_数据生产者": "",
      "MGE18_数据生产机构": "",
      "MGE18_方法": "other"
    },
    "title": "钛合金数据模板"
  },
  {
    "_id": "673cdfc0f10142971fdbc0ca",
    "_meta_id": 8143259,
    "_tid": 2487,
    "data": {
      "材料牌号": "TB2",
      "标准": "GB/T 3620.1—2007",
      "分类": "β型钛合金",
      "对应牌号": "Ti-5Mo-5V-8Cr-3Al",
      "化学成分": [
        {
          "成分": "C",
          "含量（wt%）": "0.05"
        },
        {
          "成分": "Fe",
          "含量（wt%）": "0.3"
        },
        {
          "成分": "Al",
          "含量（wt%）": "2.5～3.5"
        },
        {
          "成分": "N",
          "含量（wt%）": "0.04"
        },
        {
          "成分": "其它成分",
          "含量（wt%）": "0.5"
        },
        {
          "成分": "Cr",
          "含量（wt%）": "7.5～8.5"
        },
        {
          "成分": "Ti",
          "含量（wt%）": "余量"
        },
        {
          "成分": "V",
          "含量（wt%）": "4.7～5.7"
        },
        {
          "成分": "O",
          "含量（wt%）": "0.15"
        },
        {
          "成分": "H",
          "含量（wt%）": "0.015"
        },
        {
          "成分": "Mo",
          "含量（wt%）": "4.7～5.7"
        }
      ],
      "加工工艺": [
        {
