Repository: Ambition-46/MatTabBench

# MatEAV-Bench

**A unified entity-attribute-value benchmark for natural-language retrieval across sparse materials databases**

MatEAV-Bench is a domain-specific benchmark for evaluating natural language-to-SQL (NL2SQL) retrieval over sparse and heterogeneous materials databases.

The benchmark integrates 43 public materials datasets into a unified Entity-Attribute-Value (EAV) relational database and provides 500 human-validated natural-language retrieval queries with verified execution results.

File: data/钴基高温合金成分与相组成.json (part 1 of 2)
[
  {
    "_id": "6747630ef10142971f5e8b61",
    "_meta_id": 16714802,
    "_tid": 1576,
    "data": {
      "合金名称": "钴基高温合金",
      "合金成分": [
        {
          "元素": "Co",
          "含量": 61.79
        },
        {
          "元素": "Ni",
          "含量": 19.668
        },
        {
          "元素": "Al",
          "含量": 6.34
        },
        {
          "元素": "W",
          "含量": 3.861
        },
        {
          "元素": "Ti",
          "含量": 4.112
        },
        {
          "元素": "Ta",
          "含量": 4.228
        },
        {
          "元素": "Cr",
          "含量": 0.0
        },
        {
          "元素": "Mo",
          "含量": 0.0
        },
        {
          "元素": "Nb",
          "含量": 0.0
        }
      ],
      "热处理工艺": [
        {
          "工艺名称": "固溶",
          "温度": 1250.0,
          "时间": 24.0,
          "冷却方式": "空冷"
        },
        {
          "工艺名称": "时效",
          "温度": 1000.0,
          "时间": 1000.0,
          "冷却方式": "水冷"
        }
      ],
      "相组成": "γ+γ'+TCP",
      "MGE18_标题": "钴基高温合金成分与相组成",
      "MGE18_摘要": "此数据通过实验产生，包含了成分-热处理工艺-相组成信息",
      "MGE18_DOI": "None",
      "MGE18_关键词": "钴基高温合金, 相平衡",
      "MGE18_来源": "self-production",
      "MGE18_引用": "",
      "MGE18_数据生产者": "李文道",
      "MGE18_数据生产机构": "北京科技大学",
      "MGE18_方法": "experiment"
    },
    "title": "钴基高温合金成分与相组成"
  },
  {
    "_id": "6750e118f10142971fd4247b",
    "_meta_id": 24421708,
    "_tid": 1576,
    "data": {
      "合金名称": "钴基高温合金",
      "合金成分": [
        {
          "元素": "Co",
          "含量": 59.5285
        },
        {
          "元素": "Ni",
          "含量": 20.3026
        },
        {
          "元素": "Al",
          "含量": 7.3049
        },
        {
          "元素": "W",
          "含量": 8.1085
        },
        {
          "元素": "Ti",
          "含量": 4.0205
        },
        {
          "元素": "Ta",
          "含量": 0.735
        },
        {
          "元素": "Cr",
          "含量": 0.0
        },
        {
          "元素": "Mo",
          "含量": 0.0
        },
        {
          "元素": "Nb",
          "含量": 0.0
        }
      ],
      "热处理工艺": [
        {
          "工艺名称": "固溶",
          "温度": 1250.0,
          "时间": 24.0,
          "冷却方式": "空冷"
        },
        {
          "工艺名称": "时效",
          "温度": 1000.0,
          "时间": 1000.0,
          "冷却方式": "水冷"
        }
      ],
      "相组成": "γ+γ'",
      "MGE18_标题": "钴基高温合金成分与相组成",
      "MGE18_摘要": "此数据通过实验产生，包含了成分-热处理工艺-相组成信息",
      "MGE18_DOI": "None",
      "MGE18_关键词": "钴基高温合金, 相平衡",
      "MGE18_来源": "self-production",
      "MGE18_引用": "",
      "MGE18_数据生产者": "李文道",
      "MGE18_数据生产机构": "北京科技大学",
      "MGE18_方法": "experiment"
    },
    "title": "钴基高温合金成分与相组成"
  },
  {
    "_id": "6747635ef10142971f5e8f33",
    "_meta_id": 16715780,
    "_tid": 1576,
    "data": {
      "合金名称": "钴基高温合金",
      "合金成分": [
        {
          "元素": "Co",
          "含量": 61.175
        },
        {
          "元素": "Ni",
          "含量": 19.947
        },
        {
          "元素": "Al",
          "含量": 6.378
        },
        {
          "元素": "W",
          "含量": 6.585
        },
        {
          "元素": "Ti",
          "含量": 3.903
        },
        {
          "元素": "Ta",
          "含量": 0.931
        },
        {
          "元素": "Cr",
          "含量": 0.0
        },
        {
          "元素": "Mo",
          "含量": 0.0
        },
        {
          "元素": "Nb",
          "含量": 1.081
        }
      ],
      "热处理工艺": [
        {
          "工艺名称": "固溶",
          "温度": 1250.0,
          "时间": 24.0,
          "冷却方式": "空冷"
        },
        {
          "工艺名称": "时效",
          "温度": 1000.0,
          "时间": 1000.0,
          "冷却方式": "水冷"
        }
      ],
      "相组成": "γ+γ'+TCP",
      "MGE18_标题": "钴基高温合金成分与相组成",
      "MGE18_摘要": "此数据通过实验产生，包含了成分-热处理工艺-相组成信息",
      "MGE18_DOI": "None",
      "MGE18_关键词": "钴基高温合金, 相平衡",
      "MGE18_来源": "self-production",
      "MGE18_引用": "",
      "MGE18_数据生产者": "李文道",
      "MGE18_数据生产机构": "北京科技大学",
      "MGE18_方法": "experiment"
    },
    "title": "钴基高温合金成分与相组成"
  },
  {
    "_id": "67476301f10142971f5e8ac7",
    "_meta_id": 16714648,
    "_tid": 1576,
    "data": {
      "合金名称": "钴基高温合金",
      "合金成分": [
        {
          "元素": "Co",
          "含量": 40.6123
        },
        {
          "元素": "Ni",
          "含量": 39.6969
        },
        {
          "元素": "Al",
          "含量": 6.6031
        },
        {
          "元素": "W",
          "含量": 7.0161
        },
        {
          "元素": "Ti",
          "含量": 5.0446
        },
        {
          "元素": "Ta",
          "含量": 1.027
        },
        {
          "元素": "Cr",
          "含量": 0.0
        },
        {
          "元素": "Mo",
          "含量": 0.0
        },
        {
          "元素": "Nb",
          "含量": 0.0
        }
      ],
      "热处理工艺": [
        {
          "工艺名称": "固溶",
          "温度": 1250.0,
          "时间": 24.0,
          "冷却方式": "空冷"
        },
        {
          "工艺名称": "时效",
          "温度": 1000.0,
          "时间": 1000.0,
          "冷却方式": "水冷"
        }
      ],
      "相组成": "γ+γ'+TCP",
      "MGE18_标题": "钴基高温合金成分与相组成",
      "MGE18_摘要": "此数据通过实验产生，包含了成分-热处理工艺-相组成信息",
      "MGE18_DOI": "None",
      "MGE18_关键词": "钴基高温合金, 相平衡",
      "MGE18_来源": "self-production",
      "MGE18_引用": "",
      "MGE18_数据生产者": "李文道",
      "MGE18_数据生产机构": "北京科技大学",
      "MGE18_方法": "experiment"
    },
    "title": "钴基高温合金成分与相组成"
  },
  {
    "_id": "6749b83ef10142971f7ba784",
    "_meta_id": 18622549,
    "_tid": 1576,
    "data": {
      "合金名称": "钴基高温合金",
      "合金成分": [
        {
          "元素": "Co",
          "含量": 46.9364
        },
        {
          "元素": "Ni",
          "含量": 28.9216
        },
        {
          "元素": "Al",
          "含量": 9.4382
        },
        {
          "元素": "W",
          "含量": 3.8927
        },
        {
          "元素": "Ti",
          "含量": 1.8069
        },
        {
          "元素": "Ta",
          "含量": 0.674
        },
        {
          "元素": "Cr",
          "含量": 7.4177
        },
        {
          "元素": "Mo",
          "含量": 0.9126
        }
      ],
      "热处理工艺": [
        {
          "工艺名称": "固溶",
          "温度": 1250.0,
          "时间": 50.0,
          "冷却方式": "空冷"
        },
        {
          "工艺名称": "时效",
          "温度": 1000.0,
          "时间": 1000.0,
          "冷却方式": "水冷"
        }
      ],
      "相组成": "γ+γ'",
      "MGE18_标题": "钴基高温合金成分与相组成",
      "MGE18_摘要": "此数据通过实验产生，包含了成分-热处理工艺-相组成信息",
      "MGE18_DOI": "None",
      "MGE18_关键词": "钴基高温合金, 相平衡",
      "MGE18_来源": "self-production",
      "MGE18_引用": "",
      "MGE18_数据生产者": "邹敏",
      "MGE18_数据生产机构": "北京科技大学",
      "MGE18_方法": "experiment"
    },
    "title": "钴基高温合金成分与相组成"
  },
  {
    "_id": "6749b8a5f10142971f7baca0",
    "_meta_id": 18623857,
    "_tid": 1576,
    "data": {
      "合金名称": "钴基高温合金",
      "合金成分": [
        {
          "元素": "Co",
          "含量": 47.5236
        },
        {
          "元素": "Ni",
          "含量": 30.1127
        },
        {
          "元素": "Al",
          "含量": 10.2372
        },
        {
          "元素": "W",
          "含量": 3.9891
        },
        {
          "元素": "Ti",
          "含量": 2.09
        },
        {
          "元素": "Ta",
          "含量": 0.7284
        },
        {
          "元素": "Cr",
          "含量": 5.3191
        }
      ],
      "热处理工艺": [
        {
          "工艺名称": "固溶",
          "温度": 1250.0,
          "时间": 50.0,
          "冷却方式": "空冷"
        },
        {
          "工艺名称": "时效",
          "温度": 1000.0,
          "时间": 1000.0,
          "冷却方式": "水冷"
        }
      ],
      "相组成": "γ+γ'",
      "MGE18_标题": "钴基高温合金成分与相组成",
      "MGE18_摘要": "此数据通过实验产生，包含了成分-热处理工艺-相组成信息",
      "MGE18_DOI": "None",
      "MGE18_关键词": "钴基高温合金, 相平衡",
      "MGE18_来源": "self-production",
      "MGE18_引用": "",
      "MGE18_数据生产者": "邹敏",
      "MGE18_数据生产机构": "北京科技大学",
      "MGE18_方法": "experiment"
    },
    "title": "钴基高温合金成分与相组成"
  },
  {
    "_id": "6747630cf10142971f5e8b47",
    "_meta_id": 16714776,
    "_tid": 1576,
    "data": {
      "合金名称": "钴基高温合金",
      "合金成分": [
        {
          "元素": "Ni",
          "含量": 19.737
        },
        {
          "元素": "Co",
          "含量": 58.502
        },
        {
          "元素": "Al",
          "含量": 5.701
        },
        {
          "元素": "W",
          "含量": 4.156
        },
        {
          "元素": "Ti",
          "含量": 6.733
        },
        {
          "元素": "Ta",
          "含量": 5.171
        },
        {
          "元素": "Cr",
          "含量": 0.0
        },
        {
          "元素": "Mo",
          "含量": 0.0
        },
        {
          "元素": "Nb",
          "含量": 0.0
        }
      ],
      "热处理工艺": [
        {
          "工艺名称": "时效",
          "温度": 1000.0,
          "时间": 1000.0,
          "冷却方式": "水冷"
        },
        {
          "工艺名称": "固溶",
          "温度": 1250.0,
          "时间": 24.0,
          "冷却方式": "空冷"
        }
      ],
      "相组成": "γ+γ'+TCP",
      "MGE18_标题": "钴基高温合金成分与相组成",
      "MGE18_摘要": "此数据通过实验产生，包含了成分-热处理工艺-相组成信息",
      "MGE18_DOI": "None",
      "MGE18_关键词": "钴基高温合金, 相平衡",
      "MGE18_来源": "self-production",
      "MGE18_引用": "",
      "MGE18_数据生产者": "李文道",
      "MGE18_数据生产机构": "北京科技大学",
      "MGE18_方法": "experiment"
    },
    "title": "钴基高温合金成分与相组成"
  },
  {
    "_id": "6749b83ff10142971f7ba788",
    "_meta_id": 18622553,
    "_tid": 1576,
    "data": {
      "合金名称": "钴基高温合金",
      "合金成分": [
        {
          "元素": "Co",
          "含量": 46.5468
        },
        {
          "元素": "Ni",
          "含量": 29.0607
        },
        {
          "元素": "Al",
          "含量": 9.395
        },
        {
          "元素": "W",
          "含量": 4.0945
        },
        {
          "元素": "Ti",
          "含量": 1.8685
        },
        {
          "元素": "Cr",
          "含量": 7.2536
        },
        {
          "元素": "Ta",
          "含量": 0.9017
        },
        {
          "元素": "Mo",
          "含量": 0.8793
        }
      ],
      "热处理工艺": [
        {
          "工艺名称": "固溶",
          "温度": 1250.0,
          "时间": 50.0,
          "冷却方式": "空冷"
        },
        {
          "工艺名称": "时效",
          "温度": 1000.0,
          "时间": 1000.0,
          "冷却方式": "水冷"
        }
      ],
      "相组成": "γ+γ'",
      "MGE18_标题": "钴基高温合金成分与相组成",
      "MGE18_摘要": "此数据通过实验产生，包含了成分-热处理工艺-相组成信息",
      "MGE18_DOI": "None",
      "MGE18_关键词": "钴基高温合金, 相平衡",
      "MGE18_来源": "self-production",
      "MGE18_引用": "",
      "MGE18_数据生产者": "邹敏",
      "MGE18_数据生产机构": "北京科技大学",
      "MGE18_方法": "experiment"
    },
    "title": "钴基高温合金成分与相组成"
  },
  {
    "_id": "67476300f10142971f5e8ab7",
    "_meta_id": 16714632,
    "_tid": 1576,
    "data": {
      "合金名称": "钴基高温合金",
      "合金成分": [
        {
          "元素": "Ni",
          "含量": 37.5429
        },
        {
          "元素": "Ti",
          "含量": 5.9599
        },
        {
          "元素": "W",
          "含量": 6.8385
        },
        {
          "元素": "Al",
          "含量": 6.5483
        },
        {
          "元素": "Co",
          "含量": 42.1655
        },
        {
          "元素": "Nb",
          "含量": 0.0
        },
        {
          "元素": "Mo",
          "含量": 0.0
        },
        {
          "元素": "Ta",
          "含量": 0.9449
        },
        {
          "元素": "Cr",
          "含量": 0.0
        }
      ],
      "热处理工艺": [
        {
          "工艺名称": "时效",
          "温度": 1000.0,
          "时间": 1000.0,
          "冷却方式": "水冷"
        },
        {
          "工艺名称": "固溶",
          "温度": 1250.0,
          "时间": 24.0,
          "冷却方式": "空冷"
        }
      ],
      "相组成": "γ+γ'",
      "MGE18_标题": "钴基高温合金成分与相组成",
      "MGE18_摘要": "此数据通过实验产生，包含了成分-热处理工艺-相组成信息",
      "MGE18_DOI": "None",
      "MGE18_关键词": "钴基高温合金, 相平衡",
      "MGE18_来源": "self-production",
      "MGE18_引用": "",
      "MGE18_数据生产者": "李文道",
      "MGE18_数据生产机构": "北京科技大学",
      "MGE18_方法": "experiment"
    },
    "title": "钴基高温合金成分与相组成"
  },
  {
    "_id": "6749b85ff10142971f7ba910",
    "_meta_id": 18622945,
    "_tid": 1576,
    "data": {
      "合金名称": "钴基高温合金",
      "合金成分": [
        {
          "元素": "Co",
          "含量": 47.0634
        },
        {
          "元素": "Al",
          "含量": 10.5764
        },
        {
          "元素": "Ni",
          "含量": 29.6394
        },
        {
          "元素": "W",
          "含量": 3.4743
        },
        {
          "元素": "Ti",
          "含量": 2.619
        },
        {
          "元素": "Ta",
          "含量": 0.8546
        },
        {
          "元素": "Cr",
          "含量": 5.7134
        },
        {
          "元素": "Mo",
          "含量": 0.0595
        }
      ],
      "热处理工艺": [
        {
          "工艺名称": "固溶",
          "温度": 1250.0,
          "时间": 50.0,
          "冷却方式": "空冷"
        },
        {
          "工艺名称": "时效",
          "温度": 1000.0,
          "时间": 1000.0,
          "冷却方式": "水冷"
        }
      ],
      "相组成": "γ+γ'",
      "MGE18_标题": "钴基高温合金成分与相组成",
      "MGE18_摘要": "此数据通过实验产生，包含了成分-热处理工艺-相组成信息",
      "MGE18_DOI": "None",
      "MGE18_关键词": "钴基高温合金, 相平衡",
      "MGE18_来源": "self-production",
      "MGE18_引用": "",
      "MGE18_数据生产者": "邹敏",
      "MGE18_数据生产机构": "北京科技大学",
      "MGE18_方法": "experiment"
    },
    "title": "钴基高温合金成分与相组成"
  },
  {
    "_id": "6747633ff10142971f5e8dbd",
    "_meta_id": 16715406,
    "_tid": 1576,
    "data": {
      "合金名称": "钴基高温合金",
      "合金成分": [
        {
          "元素": "Co",
          "含量": 61.721
        },
        {
          "元素": "Ni",
          "含量": 19.66
        },
        {
          "元素": "W",
          "含量": 3.829
        },
        {
          "元素": "Al",
          "含量": 6.006
        },
        {
          "元素": "Ti",
          "含量": 4.422
        },
        {
          "元素": "Ta",
          "含量": 0.983
        },
        {
          "元素": "Cr",
          "含量": 0.0
        },
        {
          "元素": "Nb",
          "含量": 0.0
        },
        {
          "元素": "Mo",
          "含量": 3.379
        }
      ],
      "热处理工艺": [
        {
          "工艺名称": "时效",
          "温度": 1000.0,
          "时间": 1000.0,
          "冷却方式": "水冷"
        },
        {
          "工艺名称": "固溶",
          "温度": 1250.0,
          "时间": 24.0,
          "冷却方式": "空冷"
        }
      ],
      "相组成": "γ+γ'",
      "MGE18_标题": "钴基高温合金成分与相组成",
      "MGE18_摘要": "此数据通过实验产生，包含了成分-热处理工艺-相组成信息",
      "MGE18_DOI": "None",
      "MGE18_关键词": "钴基高温合金, 相平衡",
      "MGE18_来源": "self-production",
      "MGE18_引用": "",
      "MGE18_数据生产者": "李文道",
      "MGE18_数据生产机构": "北京科技大学",
      "MGE18_方法": "experiment"
    },
    "title": "钴基高温合金成分与相组成"
  },
  {
    "_id": "673769e6f10142971f96d197",
    "_meta_id": 3625576,
    "_tid": 1576,
    "data": {
      "合金名称": "钴基高温合金",
      "合金成分": [
        {
          "元素": "Co",
          "含量": 36.645
        },
        {
          "元素": "Ni",
          "含量": 36.8553
        },
        {
          "元素": "Al",
          "含量": 8.2765
        },
        {
          "元素": "W",
          "含量": 2.8311
        },
        {
          "元素": "Ta",
          "含量": 0.6201
        },
        {
          "元素": "Ti",
          "含量": 3.1506
        },
        {
          "元素": "Cr",
          "含量": 11.6214
        },
        {
          "元素": "Mo",
          "含量": 0.0
        },
        {
          "元素": "Nb",
          "含量": 0.0
        }
      ],
      "热处理工艺": [
        {
          "工艺名称": "固溶",
          "温度": 1240.0,
          "时间": 50.0,
          "冷却方式": "空冷"
        },
        {
          "工艺名称": "时效",
          "温度": 850.0,
          "时间": 1000.0,
          "冷却方式": "水冷"
        }
      ],
      "相组成": "γ+γ'",
      "MGE18_标题": "钴基高温合金成分与相组成",
      "MGE18_摘要": "此数据通过实验产生，包含了成分-热处理工艺-相组成信息",
      "MGE18_DOI": "None",
      "MGE18_关键词": "钴基高温合金, 相平衡",
      "MGE18_来源": "self-production",
      "MGE18_引用": "",
      "MGE18_数据生产者": "庄晓黎",
      "MGE18_数据生产机构": "北京科技大学",
      "MGE18_方法": "experiment"
    },
    "title": "钴基高温合金成分与相组成"
  },
  {
    "_id": "6750e0e5f10142971fd421ff",
    "_meta_id": 24421072,
    "_tid": 1576,
    "data": {
      "合金名称": "钴基高温合金",
      "合金成分": [
        {
          "元素": "Co",
          "含量": 60.657
        },
        {
          "元素": "Ni",
          "含量": 20.082
        },
        {
          "元素": "Al",
          "含量": 6.747
        },
        {
          "元素": "W",
          "含量": 3.753
        },
        {
          "元素": "Ti",
          "含量": 4.337
        },
        {
          "元素": "Ta",
          "含量": 4.423
        },
        {
          "元素": "Cr",
          "含量": 0.0
        },
        {
          "元素": "Mo",
          "含量": 0.0
        },
        {
          "元素": "Nb",
          "含量": 0.0
        }
      ],
      "热处理工艺": [
        {
          "工艺名称": "固溶",
          "温度": 1250.0,
          "时间": 24.0,
          "冷却方式": "空冷"
        },
        {
          "工艺名称": "时效",
          "温度": 1000.0,
          "时间": 1000.0,
          "冷却方式": "水冷"
        }
      ],
      "相组成": "γ+γ'+TCP",
      "MGE18_标题": "钴基高温合金成分与相组成",
      "MGE18_摘要": "此数据通过实验产生，包含了成分-热处理工艺-相组成信息",
      "MGE18_DOI": "None",
      "MGE18_关键词": "钴基高温合金, 相平衡",
      "MGE18_来源": "self-production",
      "MGE18_引用": "",
      "MGE18_数据生产者": "李文道",
      "MGE18_数据生产机构": "北京科技大学",
      "MGE18_方法": "experiment"
    },
    "title": "钴基高温合金成分与相组成"
  },
  {
    "_id": "67476318f10142971f5e8bdd",
    "_meta_id": 16714926,
    "_tid": 1576,
    "data": {
      "合金名称": "钴基高温合金",
      "合金成分": [
        {
          "元素": "Co",
          "含量": 61.8514
        },
        {
          "元素": "Ni",
          "含量": 21.9372
        },
        {
          "元素": "Al",
          "含量": 10.7937
        },
        {
          "元素": "W",
          "含量": 0.5326
        },
        {
          "元素": "Ti",
          "含量": 4.1714
        },
        {
          "元素": "Cr",
          "含量": 0.0
        },
        {
          "元素": "Ta",
          "含量": 0.7138
        },
        {
          "元素": "Mo",
          "含量": 0.0
        },
        {
          "元素": "Nb",
          "含量": 0.0
        }
      ],
      "热处理工艺": [
        {
          "工艺名称": "固溶",
          "温度": 1250.0,
          "时间": 24.0,
          "冷却方式": "空冷"
        },
        {
          "工艺名称": "时效",
          "温度": 1000.0,
          "时间": 1000.0,
          "冷却方式": "水冷"
        }
      ],
      "相组成": "γ+γ'",
      "MGE18_标题": "钴基高温合金成分与相组成",
      "MGE18_摘要": "此数据通过实验产生，包含了成分-热处理工艺-相组成信息",
      "MGE18_DOI": "None",
      "MGE18_关键词": "钴基高温合金, 相平衡",
      "MGE18_来源": "self-production",
      "MGE18_引用": "",
      "MGE18_数据生产者": "李文道",
      "MGE18_数据生产机构": "北京科技大学",
      "MGE18_方法": "experiment"
    },
    "title": "钴基高温合金成分与相组成"
  },
  {
    "_id": "6737695bf10142971f96ca9d",
    "_meta_id": 3623790,
    "_tid": 1576,
    "data": {
      "合金名称": "钴基高温合金",
      "合金成分": [
        {
          "元素": "Co",
          "含量": 43.1216
        },
        {
          "元素": "Ni",
          "含量": 30.2545
        },
        {
          "元素": "Al",
          "含量": 7.847
        },
        {
          "元素": "W",
          "含量": 2.8024
        },
        {
          "元素": "Ti",
          "含量": 1.6889
        },
        {
          "元素": "Cr",
          "含量": 12.2452
        },
        {
          "元素": "Ta",
          "含量": 0.9681
        },
        {
          "元素": "Mo",
          "含量": 0.0
        },
        {
          "元素": "Nb",
          "含量": 1.0723
        }
      ],
      "热处理工艺": [
        {
          "工艺名称": "固溶",
          "温度": 1240.0,
          "时间": 50.0,
          "冷却方式": "空冷"
        },
        {
          "工艺名称": "时效",
          "温度": 850.0,
          "时间": 1000.0,
          "冷却方式": "水冷"
        }
      ],
      "相组成": "γ+γ'",
      "MGE18_标题": "钴基高温合金成分与相组成",
      "MGE18_摘要": "此数据通过实验产生，包含了成分-热处理工艺-相组成信息",
      "MGE18_DOI": "None",
      "MGE18_关键词": "钴基高温合金, 相平衡",
      "MGE18_来源": "self-production",
      "MGE18_引用": "",
      "MGE18_数据生产者": "庄晓黎",
      "MGE18_数据生产机构": "北京科技大学",
      "MGE18_方法": "experiment"
    },
    "title": "钴基高温合金成分与相组成"
  },
  {
    "_id": "6750e126f10142971fd4252b",
    "_meta_id": 24421884,
    "_tid": 1576,
    "data": {
      "合金名称": "钴基高温合金",
      "合金成分": [
        {
          "元素": "Co",
          "含量": 41.0
        },
        {
          "元素": "Ni",
          "含量": 30.0
        },
        {
          "元素": "Al",
          "含量": 8.0
        },
        {
          "元素": "W",
          "含量": 2.0
        },
        {
          "元素": "Ti",
          "含量": 2.5
        },
        {
          "元素": "Ta",
          "含量": 1.5
        },
        {
          "元素": "Cr",
          "含量": 14.0
        },
        {
          "元素": "Mo",
          "含量": 0.0
        },
        {
          "元素": "Nb",
          "含量": 1.0
        }
      ],
      "热处理工艺": [
        {
          "工艺名称": "固溶",
          "温度": 1200.0,
          "时间": 24.0,
          "冷却方式": "空冷"
        },
        {
          "工艺名称": "时效",
          "温度": 850.0,
          "时间": 100.0,
          "冷却方式": "水冷"
        }
      ],
      "相组成": "γ+γ'",
      "MGE18_标题": "钴基高温合金成分与相组成",
      "MGE18_摘要": "此数据通过实验产生，包含了成分-热处理工艺-相组成信息",
      "MGE18_DOI": "None",
      "MGE18_关键词": "钴基高温合金, 相组成",
      "MGE18_来源": "self-production",
      "MGE18_引用": "",
      "MGE18_数据生产者": "庄晓黎",
      "MGE18_数据生产机构": "北京科技大学",
      "MGE18_方法": "experiment"
    },
    "title": "钴基高温合金成分与相组成"
  },
  {
    "_id": "67376969f10142971f96cb49",
    "_meta_id": 3623962,
    "_tid": 1576,
    "data": {
      "合金名称": "钴基高温合金",
      "合金成分": [
        {
          "元素": "Co",
          "含量": 41.9973
        },
        {
          "元素": "Ni",
          "含量": 30.5844
        },
        {
          "元素": "Al",
          "含量": 7.9032
        },
        {
          "元素": "W",
          "含量": 2.8481
        },
        {
          "元素": "Ti",
          "含量": 2.9134
        },
        {
          "元素": "Ta",
          "含量": 0.9246
        },
        {
          "元素": "Cr",
          "含量": 11.8332
        },
        {
          "元素": "Mo",
          "含量": 0.0
        },
        {
          "元素": "Nb",
          "含量": 0.996
        }
      ],
      "热处理工艺": [
        {
          "工艺名称": "固溶",
          "温度": 1240.0,
          "时间": 50.0,
          "冷却方式": "空冷"
        },
        {
          "工艺名称": "时效",
          "温度": 850.0,
          "时间": 1000.0,
          "冷却方式": "水冷"
        }
      ],
      "相组成": "γ+γ'",
      "MGE18_标题": "钴基高温合金成分与相组成",
      "MGE18_摘要": "此数据通过实验产生，包含了成分-热处理工艺-相组成信息",
      "MGE18_DOI": "None",
      "MGE18_关键词": "钴基高温合金, 相平衡",
      "MGE18_来源": "self-production",
      "MGE18_引用": "",
      "MGE18_数据生产者": "庄晓黎",
      "MGE18_数据生产机构": "北京科技大学",
      "MGE18_方法": "experiment"
    },
    "title": "钴基高温合金成分与相组成"
  },
  {
    "_id": "673769d3f10142971f96d08d",
    "_meta_id": 3625310,
    "_tid": 1576,
    "data": {
      "合金名称": "钴基高温合金",
      "合金成分": [
        {
          "元素": "Co",
          "含量": 41.4882
        },
        {
          "元素": "Ni",
          "含量": 30.2765
        },
        {
          "元素": "Al",
          "含量": 8.208
        },
        {
          "元素": "W",
          "含量": 2.9849
        },
        {
          "元素": "Ti",
          "含量": 3.2373
        },
        {
          "元素": "Ta",
          "含量": 0.9425
        },
        {
          "元素": "Cr",
          "含量": 12.8626
        },
        {
          "元素": "Mo",
          "含量": 0.0
        },
        {
          "元素": "Nb",
          "含量": 0.0
        }
      ],
      "热处理工艺": [
        {
          "工艺名称": "固溶",
          "温度": 1240.0,
          "时间": 50.0,
          "冷却方式": "空冷"
        },
        {
          "工艺名称": "时效",
          "温度": 850.0,
          "时间": 1000.0,
          "冷却方式": "水冷"
        }
      ],
      "相组成": "γ+γ'",
      "MGE18_标题": "钴基高温合金成分与相组成",
      "MGE18_摘要": "此数据通过实验产生，包含了成分-热处理工艺-相组成信息",
      "MGE18_DOI": "None",
      "MGE18_关键词": "钴基高温合金, 相平衡",
      "MGE18_来源": "self-production",
      "MGE18_引用": "",
      "MGE18_数据生产者": "庄晓黎",
      "MGE18_数据生产机构": "北京科技大学",
      "MGE18_方法": "experiment"
    },
    "title": "钴基高温合金成分与相组成"
  },
  {
    "_id": "6749b8caf10142971f7bae6e",
    "_meta_id": 18624319,
    "_tid": 1576,
    "data": {
      "合金名称": "钴基高温合金",
      "合金成分": [
        {
          "元素": "Co",
          "含量": 47.6705
        },
        {
          "元素": "Ni",
          "含量": 29.504
        },
        {
          "元素": "Al",
          "含量": 10.1672
        },
        {
          "元素": "W",
          "含量": 3.4281
        },
        {
          "元素": "Ti",
          "含量": 2.9878
        },
        {
          "元素": "Ta",
          "含量": 0.9844
        },
        {
          "元素": "Cr",
          "含量": 5.2579
        }
      ],
      "热处理工艺": [
        {
          "工艺名称": "固溶",
          "温度": 1250.0,
          "时间": 50.0,
          "冷却方式": "空冷"
        },
        {
          "工艺名称": "时效",
          "温度": 1000.0,
          "时间": 1000.0,
          "冷却方式": "水冷"
        }
      ],
      "相组成": "γ+γ'",
      "MGE18_标题": "钴基高温合金成分与相组成",
      "MGE18_摘要": "此数据通过实验产生，包含了成分-热处理工艺-相组成信息",
      "MGE18_DOI": "None",
      "MGE18_关键词": "钴基高温合金, 相平衡",
      "MGE18_来源": "self-production",
      "MGE18_引用": "",
      "MGE18_数据生产者": "邹敏",
      "MGE18_数据生产机构": "北京科技大学",
      "MGE18_方法": "experiment"
    },
    "title": "钴基高温合金成分与相组成"
  },
  {
    "_id": "67376963f10142971f96cafd",
    "_meta_id": 3623886,
    "_tid": 1576,
    "data": {
      "合金名称": "钴基高温合金",
      "合金成分": [
        {
          "元素": "Al",
          "含量": 7.8743
        },
        {
          "元素": "Ti",
          "含量": 2.6522
        },
        {
          "元素": "Nb",
          "含量": 0.178
        },
        {
          "元素": "Ta",
          "含量": 0.9069
        },
        {
          "元素": "W",
          "含量": 2.8601
        },
        {
          "元素": "Mo",
          "含量": 0.0
        },
        {
          "元素": "Cr",
          "含量": 12.0459
        },
        {
          "元素": "Ni",
          "含量": 30.1436
        },
        {
          "元素": "Co",
          "含量": 43.339
        }
      ],
      "热处理工艺": [
        {
          "工艺名称": "固溶",
          "温度": 1240.0,
          "时间": 50.0,
          "冷却方式": "空冷"
        },
        {
          "工艺名称": "时效",
          "温度": 850.0,
          "时间": 1000.0,
          "冷却方式": "水冷"
        }
      ],
      "相组成": "γ+γ'",
      "MGE18_标题": "钴基高温合金成分与相组成",
      "MGE18_摘要": "此数据通过实验产生，包含了成分-热处理工艺-相组成信息",
      "MGE18_DOI": "None",
      "MGE18_关键词": "钴基高温合金, 相平衡",
      "MGE18_来源": "self-production",
      "MGE18_引用": "",
      "MGE18_数据生产者": "庄晓黎",
      "MGE18_数据生产机构": "北京科技大学",
      "MGE18_方法": "experiment"
    },
    "title": "钴基高温合金成分与相组成"
  },
  {
    "_id": "6749b8c3f10142971f7bae1e",
    "_meta_id": 18624239,
    "_tid": 1576,
    "data": {
      "合金名称": "钴基高温合金",
      "合金成分": [
        {
          "元素": "Co",
          "含量": 47.2346
        },
        {
          "元素": "Ni",
          "含量": 29.3393
        },
        {
          "元素": "Al",
          "含量": 9.7822
        },
        {
          "元素": "W",
          "含量": 3.6203
        },
        {
          "元素": "Ti",
          "含量": 3.6434
        },
        {
          "元素": "Ta",
          "含量": 0.8704
        },
        {
          "元素": "Cr",
          "含量": 5.5098
        }
      ],
      "热处理工艺": [
        {
          "工艺名称": "固溶",
          "温度": 1250.0,
          "时间": 50.0,
          "冷却方式": "空冷"
        },
        {
          "工艺名称": "时效",
          "温度": 1000.0,
          "时间": 1000.0,
          "冷却方式": "水冷"
        }
      ],
      "相组成": "γ+γ'",
      "MGE18_标题": "钴基高温合金成分与相组成",
      "MGE18_摘要": "此数据通过实验产生，包含了成分-热处理工艺-相组成信息",
      "MGE18_DOI": "None",
      "MGE18_关键词": "钴基高温合金, 相平衡",
      "MGE18_来源": "self-production",
      "MGE18_引用": "",
      "MGE18_数据生产者": "邹敏",
      "MGE18_数据生产机构": "北京科技大学",
      "MGE18_方法": "experiment"
    },
    "title": "钴基高温合金成分与相组成"
  },
  {
    "_id": "673769d4f10142971f96d09d",
    "_meta_id": 3625326,
    "_tid": 1576,
    "data": {
      "合金名称": "钴基高温合金",
      "合金成分": [
        {
          "元素": "Ni",
          "含量": 30.3386
        },
        {
          "元素": "Al",
          "含量": 8.142
        },
        {
          "元素": "Co",
          "含量": 41.8329
        },
        {
          "元素": "W",
          "含量": 2.891
        },
        {
          "元素": "Ti",
          "含量": 3.237
        },
        {
          "元素": "Ta",
          "含量": 1.0113
        },
        {
          "元素": "Cr",
          "含量": 12.5471
        },
        {
          "元素": "Mo",
          "含量": 0.0
        },
        {
          "元素": "Nb",
          "含量": 0.0
        }
      ],
      "热处理工艺": [
        {
          "工艺名称": "固溶",
          "温度": 1240.0,
          "时间": 50.0,
          "冷却方式": "空冷"
        },
        {
          "工艺名称": "时效",
          "温度": 850.0,
          "时间": 1000.0,
          "冷却方式": "水冷"
        }
      ],
      "相组成": "γ+γ'",
      "MGE18_标题": "钴基高温合金成分与相组成",
      "MGE18_摘要": "此数据通过实验产生，包含了成分-热处理工艺-相组成信息",
      "MGE18_DOI": "None",
      "MGE18_关键词": "钴基高温合金, 相平衡",
      "MGE18_来源": "self-production",
      "MGE18_引用": "",
      "MGE18_数据生产者": "庄晓黎",
      "MGE18_数据生产机构": "北京科技大学",
      "MGE18_方法": "experiment"
    },
    "title": "钴基高温合金成分与相组成"
  },
  {
    "_id": "6749b85af10142971f7ba8d8",
    "_meta_id": 18622889,
    "_tid": 1576,
    "data": {
      "合金名称": "钴基高温合金",
      "合金成分": [
        {
          "元素": "Co",
          "含量": 47.2117
        },
        {
          "元素": "Ni",
          "含量": 29.2982
        },
        {
          "元素": "Al",
          "含量": 10.1064
        },
        {
          "元素": "W",
          "含量": 3.6192
        },
        {
          "元素": "Ti",
          "含量": 2.2893
        },
        {
          "元素": "Ta",
          "含量": 0.7719
        },
        {
          "元素": "Cr",
          "含量": 6.1206
        },
        {
          "元素": "Mo",
          "含量": 0.5828
        }
      ],
      "热处理工艺": [
        {
          "工艺名称": "固溶",
          "温度": 1250.0,
          "时间": 50.0,
          "冷却方式": "空冷"
        },
        {
          "工艺名称": "时效",
          "温度": 1000.0,
          "时间": 1000.0,
          "冷却方式": "水冷"
        }
      ],
      "相组成": "γ+γ'",
      "MGE18_标题": "钴基高温合金成分与相组成",
      "MGE18_摘要": "此数据通过实验产生，包含了成分-热处理工艺-相组成信息",
      "MGE18_DOI": "None",
      "MGE18_关键词": "钴基高温合金, 相平衡",
      "MGE18_来源": "self-production",
      "MGE18_引用": "",
      "MGE18_数据生产者": "邹敏",
      "MGE18_数据生产机构": "北京科技大学",
      "MGE18_方法": "experiment"
    },
    "title": "钴基高温合金成分与相组成"
  },
  {
    "_id": "674762e3f10142971f5e8957",
    "_meta_id": 16714280,
    "_tid": 1576,
    "data": {
      "合金名称": "钴基高温合金",
      "合金成分": [
        {
          "元素": "Co",
          "含量": 61.3849
        },
        {
          "元素": "Ni",
          "含量": 21.6386
        },
        {
          "元素": "Al",
          "含量": 6.6392
        },
        {
          "元素": "W",
          "含量": 2.3002
        },
        {
          "元素": "Ti",
          "含量": 4.0029
        },
        {
          "元素": "Ta",
          "含量": 0.6961
        },
        {
          "元素": "Cr",
          "含量": 0.0
        },
        {
          "元素": "Mo",
          "含量": 0.1163
        },
        {
          "元素": "Nb",
          "含量": 3.2217
        }
      ],
      "热处理工艺": [
        {
          "工艺名称": "固溶",
          "温度": 1250.0,
          "时间": 24.0,
          "冷却方式": "空冷"
        },
        {
          "工艺名称": "时效",
          "温度": 1000.0,
          "时间": 1000.0,
          "冷却方式": "水冷"
        }
      ],
      "相组成": "γ+γ'",
      "MGE18_标题": "钴基高温合金成分与相组成",
      "MGE18_摘要": "此数据通过实验产生，包含了成分-热处理工艺-相组成信息",
      "MGE18_DOI": "None",
      "MGE18_关键词": "钴基高温合金, 相平衡",
      "MGE18_来源": "self-production",
      "MGE18_引用": "",
      "MGE18_数据生产者": "李文道",
      "MGE18_数据生产机构": "北京科技大学",
      "MGE18_方法": "experiment"
    },
    "title": "钴基高温合金成分与相组成"
  },
  {
    "_id": "6737695df10142971f96cab9",
    "_meta_id": 3623818,
    "_tid": 1576,
    "data": {
      "合金名称": "钴基高温合金",
      "合金成分": [
        {
          "元素": "Co",
          "含量": 43.0773
        },
        {
          "元素": "Ni",
          "含量": 29.9414
        },
        {
          "元素": "Al",
          "含量": 7.9878
        },
        {
          "元素": "W",
          "含量": 2.8071
        },
        {
          "元素": "Ti",
          "含量": 1.9932
        },
        {
          "元素": "Cr",
          "含量": 12.5054
        },
        {
          "元素": "Ta",
          "含量": 0.871
        },
        {
          "元素": "Mo",
          "含量": 0.0
        },
        {
          "元素": "Nb",
          "含量": 0.8167
        }
      ],
      "热处理工艺": [
        {
          "工艺名称": "固溶",
          "温度": 1240.0,
          "时间": 50.0,
          "冷却方式": "空冷"
        },
        {
          "工艺名称": "时效",
          "温度": 850.0,
          "时间": 1000.0,
          "冷却方式": "水冷"
        }
      ],
      "相组成": "γ+γ'",
      "MGE18_标题": "钴基高温合金成分与相组成",
      "MGE18_摘要": "此数据通过实验产生，包含了成分-热处理工艺-相组成信息",
      "MGE18_DOI": "None",
      "MGE18_关键词": "钴基高温合金, 相平衡",
      "MGE18_来源": "self-production",
      "MGE18_引用": "",
      "MGE18_数据生产者": "庄晓黎",
      "MGE18_数据生产机构": "北京科技大学",
      "MGE18_方法": "experiment"
    },
    "title": "钴基高温合金成分与相组成"
  },
  {
    "_id": "67476307f10142971f5e8b07",
    "_meta_id": 16714712,
    "_tid": 1576,
    "data": {
      "合金名称": "钴基高温合金",
      "合金成分": [
        {
          "元素": "Co",
          "含量": 47.5759
        },
        {
          "元素": "Ni",
          "含量": 27.8172
        },
        {
          "元素": "Al",
          "含量": 6.7014
        },
        {
          "元素": "W",
          "含量": 3.1853
        },
        {
          "元素": "Ti",
          "含量": 4.1827
        },
        {
          "元素": "Ta",
          "含量": 0.7108
        },
        {
          "元素": "Cr",
          "含量": 9.8267
        },
        {
          "元素": "Mo",
          "含量": 0.0
        },
        {
          "元素": "Nb",
          "含量": 0.0
        }
      ],
      "热处理工艺": [
        {
          "工艺名称": "固溶",
          "温度": 1250.0,
          "时间": 24.0,
          "冷却方式": "空冷"
        },
        {
          "工艺名称": "时效",
          "温度": 1000.0,
          "时间": 1000.0,
          "冷却方式": "水冷"
        }
      ],
      "相组成": "γ+γ'",
      "MGE18_标题": "钴基高温合金成分与相组成",
      "MGE18_摘要": "此数据通过实验产生，包含了成分-热处理工艺-相组成信息",
      "MGE18_DOI": "None",
      "MGE18_关键词": "钴基高温合金, 相平衡",
      "MGE18_来源": "self-production",
      "MGE18_引用": "",
      "MGE18_数据生产者": "李文道",
      "MGE18_数据生产机构": "北京科技大学",
      "MGE18_方法": "experiment"
    },
    "title": "钴基高温合金成分与相组成"
  },
  {
    "_id": "6749b899f10142971f7babfc",
    "_meta_id": 18623693,
    "_tid": 1576,
    "data": {
      "合金名称": "钴基高温合金",
      "合金成分": [
        {
          "元素": "Co",
          "含量": 47.6859
        },
        {
          "元素": "Ni",
          "含量": 30.5191
        },
        {
          "元素": "Al",
          "含量": 10.0082
        },
        {
          "元素": "W",
          "含量": 3.6219
        },
        {
          "元素": "Ti",
          "含量": 1.9849
        },
        {
          "元素": "Ta",
          "含量": 0.9531
        },
        {
          "元素": "Cr",
          "含量": 5.227
        }
      ],
      "热处理工艺": [
        {
          "工艺名称": "固溶",
          "温度": 1250.0,
          "时间": 50.0,
          "冷却方式": "空冷"
        },
        {
          "工艺名称": "时效",
          "温度": 1000.0,
          "时间": 1000.0,
          "冷却方式": "水冷"
        }
      ],
      "相组成": "γ+γ'",
      "MGE18_标题": "钴基高温合金成分与相组成",
      "MGE18_摘要": "此数据通过实验产生，包含了成分-热处理工艺-相组成信息",
      "MGE18_DOI": "None",
      "MGE18_关键词": "钴基高温合金, 相平衡",
      "MGE18_来源": "self-production",
      "MGE18_引用": "",
      "MGE18_数据生产者": "邹敏",
      "MGE18_数据生产机构": "北京科技大学",
      "MGE18_方法": "experiment"
    },
    "title": "钴基高温合金成分与相组成"
  },
  {
    "_id": "673769caf10142971f96d01b",
    "_meta_id": 3625196,
    "_tid": 1576,
    "data": {
      "合金名称": "钴基高温合金",
      "合金成分": [
        {
          "元素": "Co",
          "含量": 38.4812
        },
        {
          "元素": "Ni",
          "含量": 30.2779
        },
        {
          "元素": "Al",
          "含量": 7.8792
        },
        {
          "元素": "W",
          "含量": 2.9286
        },
        {
          "元素": "Ti",
          "含量": 2.9809
        },
        {
          "元素": "Ta",
          "含量": 0.9756
        },
        {
          "元素": "Cr",
          "含量": 16.4765
        },
        {
          "元素": "Mo",
          "含量": 0.0
        },
        {
          "元素": "Nb",
          "含量": 0.0
        }
      ],
      "热处理工艺": [
        {
          "工艺名称": "固溶",
          "温度": 1240.0,
          "时间": 50.0,
          "冷却方式": "空冷"
        },
        {
          "工艺名称": "时效",
          "温度": 850.0,
          "时间": 1000.0,
          "冷却方式": "水冷"
        }
      ],
      "相组成": "γ+γ'",
      "MGE18_标题": "钴基高温合金成分与相组成",
      "MGE18_摘要": "此数据通过实验产生，包含了成分-热处理工艺-相组成信息",
      "MGE18_DOI": "None",
      "MGE18_关键词": "钴基高温合金, 相平衡",
      "MGE18_来源": "self-production",
      "MGE18_引用": "",
      "MGE18_数据生产者": "庄晓黎",
      "MGE18_数据生产机构": "北京科技大学",
      "MGE18_方法": "experiment"
    },
    "title": "钴基高温合金成分与相组成"
  },
  {
    "_id": "6749b8bcf10142971f7badc4",
    "_meta_id": 18624149,
    "_tid": 1576,
    "data": {
      "合金名称": "钴基高温合金",
      "合金成分": [
        {
          "元素": "Co",
          "含量": 46.1783
        },
        {
          "元素": "Ni",
          "含量": 31.0324
        },
        {
          "元素": "Al",
          "含量": 10.3192
        },
        {
          "元素": "W",
          "含量": 3.8091
        },
        {
          "元素": "Ti",
          "含量": 1.9866
        },
        {
          "元素": "Ta",
          "含量": 1.6466
        },
        {
          "元素": "Cr",
          "含量": 5.0277
        }
      ],
      "热处理工艺": [
        {
          "工艺名称": "固溶",
          "温度": 1250.0,
          "时间": 50.0,
          "冷却方式": "空冷"
        },
        {
          "工艺名称": "时效",
          "温度": 1000.0,
          "时间": 1000.0,
          "冷却方式": "水冷"
        }
      ],
      "相组成": "γ+γ'",
      "MGE18_标题": "钴基高温合金成分与相组成",
      "MGE18_摘要": "此数据通过实验产生，包含了成分-热处理工艺-相组成信息",
      "MGE18_DOI": "None",
      "MGE18_关键词": "钴基高温合金, 相平衡",
      "MGE18_来源": "self-production",
      "MGE18_引用": "",
      "MGE18_数据生产者": "邹敏",
      "MGE18_数据生产机构": "北京科技大学",
      "MGE18_方法": "experiment"
    },
    "title": "钴基高温合金成分与相组成"
  },
  {
    "_id": "673769eef10142971f96d1f9",
    "_meta_id": 3625674,
    "_tid": 1576,
    "data": {
      "合金名称": "钴基高温合金",
      "合金成分": [
        {
          "元素": "Co",
          "含量": 52.7199
        },
        {
          "元素": "Ni",
          "含量": 20.2165
        },
        {
          "元素": "Al",
          "含量": 8.0321
        },
        {
          "元素": "W",
          "含量": 2.9489
        },
        {
          "元素": "Ti",
          "含量": 2.9882
        },
        {
          "元素": "Ta",
          "含量": 0.7334
        },
        {
          "元素": "Cr",
          "含量": 12.3611
        },
        {
          "元素": "Mo",
          "含量": 0.0
        },
        {
          "元素": "Nb",
          "含量": 0.0
        }
      ],
      "热处理工艺": [
        {
          "工艺名称": "固溶",
          "温度": 1240.0,
          "时间": 50.0,
          "冷却方式": "空冷"
        },
        {
          "工艺名称": "时效",
          "温度": 850.0,
          "时间": 1000.0,
          "冷却方式": "水冷"
        }
      ],
      "相组成": "γ+γ'",
      "MGE18_标题": "钴基高温合金成分与相组成",
      "MGE18_摘要": "此数据通过实验产生，包含了成分-热处理工艺-相组成信息",
      "MGE18_DOI": "None",
      "MGE18_关键词": "钴基高温合金, 相平衡",
      "MGE18_来源": "self-production",
      "MGE18_引用": "",
      "MGE18_数据生产者": "庄晓黎",
      "MGE18_数据生产机构": "北京科技大学",
      "MGE18_方法": "experiment"
    },
    "title": "钴基高温合金成分与相组成"
  },
  {
    "_id": "6750e0e7f10142971fd4220d",
    "_meta_id": 24421086,
    "_tid": 1576,
    "data": {
      "合金名称": "钴基高温合金",
      "合金成分": [
        {
          "元素": "Co",
          "含量": 60.869
        },
        {
          "元素": "Ni",
          "含量": 20.303
        },
        {
          "元素": "Al",
          "含量": 6.853
        },
        {
          "元素": "W",
          "含量": 4.013
        },
        {
          "元素": "Ti",
          "含量": 4.169
        },
        {
          "元素": "Ta",
