Repository: Ambition-46/MatTabBench

# MatEAV-Bench

**A unified entity-attribute-value benchmark for natural-language retrieval across sparse materials databases**

MatEAV-Bench is a domain-specific benchmark for evaluating natural language-to-SQL (NL2SQL) retrieval over sparse and heterogeneous materials databases.

The benchmark integrates 43 public materials datasets into a unified Entity-Attribute-Value (EAV) relational database and provides 500 human-validated natural-language retrieval queries with verified execution results.

File: data/钴基高温合金成分与组织关系.json (part 1 of 2)
[
  {
    "_id": "6744a3a9f10142971f3c92ec",
    "_meta_id": 14488509,
    "_tid": 1575,
    "data": {
      "合金名称": "钴基高温合金",
      "合金成分": [
        {
          "元素": "Co",
          "含量": 48.3732
        },
        {
          "元素": "Ni",
          "含量": 28.8999
        },
        {
          "元素": "Al",
          "含量": 9.9232
        },
        {
          "元素": "W",
          "含量": 3.524
        },
        {
          "元素": "Ta",
          "含量": 0.7465
        },
        {
          "元素": "Ti",
          "含量": 2.9527
        },
        {
          "元素": "Cr",
          "含量": 5.5805
        }
      ],
      "热处理工艺": [
        {
          "工艺名称": "固溶热处理",
          "温度": 1250.0,
          "时间": 50.0,
          "冷却方式": "空冷"
        },
        {
          "工艺名称": "时效",
          "温度": 1000.0,
          "时间": 1000.0,
          "冷却方式": "水冷"
        }
      ],
      "热处理组织": [
        {
          "参数名称": "γ'相体积分数",
          "参数值": 75.1,
          "单位": "%"
        }
      ],
      "MGE18_标题": "钴基高温合金成分与组织关系",
      "MGE18_摘要": "此数据通过实验产生，包含了成分-热处理工艺-组织信息",
      "MGE18_DOI": "None",
      "MGE18_关键词": "钴基高温合金, γ'相体积分数",
      "MGE18_来源": "self-production",
      "MGE18_引用": "",
      "MGE18_数据生产者": "邹敏",
      "MGE18_数据生产机构": "北京科技大学",
      "MGE18_方法": "experiment"
    },
    "title": "钴基高温合金成分与组织关系"
  },
  {
    "_id": "6744a39ff10142971f3c927a",
    "_meta_id": 14488395,
    "_tid": 1575,
    "data": {
      "合金名称": "钴基高温合金",
      "合金成分": [
        {
          "元素": "Co",
          "含量": 47.1241
        },
        {
          "元素": "Ni",
          "含量": 30.9009
        },
        {
          "元素": "Al",
          "含量": 10.2168
        },
        {
          "元素": "W",
          "含量": 3.5389
        },
        {
          "元素": "Ti",
          "含量": 2.0568
        },
        {
          "元素": "Ta",
          "含量": 0.9866
        },
        {
          "元素": "Cr",
          "含量": 5.1759
        }
      ],
      "热处理工艺": [
        {
          "工艺名称": "时效",
          "温度": 1000.0,
          "时间": 1000.0,
          "冷却方式": "水冷"
        },
        {
          "工艺名称": "固溶热处理",
          "温度": 1250.0,
          "时间": 50.0,
          "冷却方式": "空冷"
        }
      ],
      "热处理组织": [
        {
          "参数名称": "γ'相体积分数",
          "参数值": 70.6,
          "单位": "%"
        }
      ],
      "MGE18_标题": "钴基高温合金成分与组织关系",
      "MGE18_摘要": "此数据通过实验产生，包含了成分-热处理工艺-组织信息",
      "MGE18_DOI": "None",
      "MGE18_关键词": "钴基高温合金, γ'相体积分数",
      "MGE18_来源": "self-production",
      "MGE18_引用": "",
      "MGE18_数据生产者": "邹敏",
      "MGE18_数据生产机构": "北京科技大学",
      "MGE18_方法": "experiment"
    },
    "title": "钴基高温合金成分与组织关系"
  },
  {
    "_id": "6744a377f10142971f3c9090",
    "_meta_id": 14487905,
    "_tid": 1575,
    "data": {
      "合金名称": "钴基高温合金",
      "合金成分": [
        {
          "元素": "Co",
          "含量": 44.6438
        },
        {
          "元素": "Ni",
          "含量": 33.4805
        },
        {
          "元素": "Al",
          "含量": 9.8435
        },
        {
          "元素": "W",
          "含量": 3.6456
        },
        {
          "元素": "Ti",
          "含量": 1.9545
        },
        {
          "元素": "Ta",
          "含量": 1.0427
        },
        {
          "元素": "Cr",
          "含量": 5.3893
        }
      ],
      "热处理工艺": [
        {
          "工艺名称": "固溶热处理",
          "温度": 1250.0,
          "时间": 50.0,
          "冷却方式": "空冷"
        },
        {
          "工艺名称": "时效",
          "温度": 1000.0,
          "时间": 1000.0,
          "冷却方式": "水冷"
        }
      ],
      "热处理组织": [
        {
          "参数名称": "γ'相体积分数",
          "参数值": 66.10000000000001,
          "单位": "%"
        }
      ],
      "MGE18_标题": "钴基高温合金成分与组织关系",
      "MGE18_摘要": "此数据通过实验产生，包含了成分-热处理工艺-组织信息",
      "MGE18_DOI": "None",
      "MGE18_关键词": "钴基高温合金, γ'相体积分数",
      "MGE18_来源": "self-production",
      "MGE18_引用": "",
      "MGE18_数据生产者": "邹敏",
      "MGE18_数据生产机构": "北京科技大学",
      "MGE18_方法": "experiment"
    },
    "title": "钴基高温合金成分与组织关系"
  },
  {
    "_id": "67380635f10142971f9e743a",
    "_meta_id": 4125963,
    "_tid": 1575,
    "data": {
      "合金名称": "钴基高温合金",
      "合金成分": [
        {
          "元素": "Co",
          "含量": 60.872
        },
        {
          "元素": "Ni",
          "含量": 20.0635
        },
        {
          "元素": "Al",
          "含量": 6.8394
        },
        {
          "元素": "W",
          "含量": 7.0004
        },
        {
          "元素": "Ti",
          "含量": 3.7445
        },
        {
          "元素": "Ta",
          "含量": 0.8473
        },
        {
          "元素": "Cr",
          "含量": 0.0
        },
        {
          "元素": "Mo",
          "含量": 0.0
        },
        {
          "元素": "Nb",
          "含量": 0.6329
        }
      ],
      "热处理工艺": [
        {
          "工艺名称": "固溶",
          "温度": 1250.0,
          "时间": 24.0,
          "冷却方式": "空冷"
        },
        {
          "工艺名称": "时效",
          "温度": 1000.0,
          "时间": 1000.0,
          "冷却方式": "水冷"
        }
      ],
      "热处理组织": [
        {
          "参数名称": "γ'相体积分数",
          "参数值": 76.95652174,
          "单位": "%"
        }
      ],
      "MGE18_标题": "钴基高温合金成分与组织关系",
      "MGE18_摘要": "此数据通过实验产生，包含了成分-热处理工艺-组织信息",
      "MGE18_DOI": "None",
      "MGE18_关键词": "钴基高温合金, γ'相体积分数",
      "MGE18_来源": "self-production",
      "MGE18_引用": "",
      "MGE18_数据生产者": "李文道",
      "MGE18_数据生产机构": "北京科技大学",
      "MGE18_方法": "experiment"
    },
    "title": "钴基高温合金成分与组织关系"
  },
  {
    "_id": "67380636f10142971f9e7448",
    "_meta_id": 4125977,
    "_tid": 1575,
    "data": {
      "合金名称": "钴基高温合金",
      "合金成分": [
        {
          "元素": "Co",
          "含量": 60.2306
        },
        {
          "元素": "Ni",
          "含量": 20.3929
        },
        {
          "元素": "W",
          "含量": 7.1385
        },
        {
          "元素": "Al",
          "含量": 7.1472
        },
        {
          "元素": "Ti",
          "含量": 4.0562
        },
        {
          "元素": "Ta",
          "含量": 0.8019
        },
        {
          "元素": "Cr",
          "含量": 0.0
        },
        {
          "元素": "Mo",
          "含量": 0.0
        },
        {
          "元素": "Nb",
          "含量": 0.2327
        }
      ],
      "热处理工艺": [
        {
          "工艺名称": "固溶",
          "温度": 1250.0,
          "时间": 24.0,
          "冷却方式": "空冷"
        },
        {
          "工艺名称": "时效",
          "温度": 1000.0,
          "时间": 1000.0,
          "冷却方式": "水冷"
        }
      ],
      "热处理组织": [
        {
          "参数名称": "γ'相体积分数",
          "参数值": 80.43478261,
          "单位": "%"
        }
      ],
      "MGE18_标题": "钴基高温合金成分与组织关系",
      "MGE18_摘要": "此数据通过实验产生，包含了成分-热处理工艺-组织信息",
      "MGE18_DOI": "None",
      "MGE18_关键词": "钴基高温合金, γ'相体积分数",
      "MGE18_来源": "self-production",
      "MGE18_引用": "",
      "MGE18_数据生产者": "李文道",
      "MGE18_数据生产机构": "北京科技大学",
      "MGE18_方法": "experiment"
    },
    "title": "钴基高温合金成分与组织关系"
  },
  {
    "_id": "6738063ff10142971f9e74b6",
    "_meta_id": 4126087,
    "_tid": 1575,
    "data": {
      "合金名称": "钴基高温合金",
      "合金成分": [
        {
          "元素": "Ni",
          "含量": 20.9421
        },
        {
          "元素": "Co",
          "含量": 60.1988
        },
        {
          "元素": "W",
          "含量": 1.7613
        },
        {
          "元素": "Al",
          "含量": 7.3934
        },
        {
          "元素": "Ti",
          "含量": 9.0486
        },
        {
          "元素": "Ta",
          "含量": 0.6558
        },
        {
          "元素": "Cr",
          "含量": 0.0
        },
        {
          "元素": "Mo",
          "含量": 0.0
        },
        {
          "元素": "Nb",
          "含量": 0.0
        }
      ],
      "热处理工艺": [
        {
          "工艺名称": "固溶",
          "温度": 1250.0,
          "时间": 24.0,
          "冷却方式": "空冷"
        },
        {
          "工艺名称": "时效",
          "温度": 1000.0,
          "时间": 1000.0,
          "冷却方式": "水冷"
        }
      ],
      "热处理组织": [
        {
          "参数名称": "γ'相体积分数",
          "参数值": 77.82608696,
          "单位": "%"
        }
      ],
      "MGE18_标题": "钴基高温合金成分与组织关系",
      "MGE18_摘要": "此数据通过实验产生，包含了成分-热处理工艺-组织信息",
      "MGE18_DOI": "None",
      "MGE18_关键词": "钴基高温合金, γ'相体积分数",
      "MGE18_来源": "self-production",
      "MGE18_引用": "",
      "MGE18_数据生产者": "李文道",
      "MGE18_数据生产机构": "北京科技大学",
      "MGE18_方法": "experiment"
    },
    "title": "钴基高温合金成分与组织关系"
  },
  {
    "_id": "6744a370f10142971f3c903c",
    "_meta_id": 14487821,
    "_tid": 1575,
    "data": {
      "合金名称": "钴基高温合金",
      "合金成分": [
        {
          "元素": "Co",
          "含量": 38.0633
        },
        {
          "元素": "Ni",
          "含量": 39.646
        },
        {
          "元素": "Al",
          "含量": 10.4755
        },
        {
          "元素": "Ti",
          "含量": 2.0606
        },
        {
          "元素": "W",
          "含量": 3.7989
        },
        {
          "元素": "Ta",
          "含量": 0.8763
        },
        {
          "元素": "Cr",
          "含量": 5.0793
        }
      ],
      "热处理工艺": [
        {
          "工艺名称": "固溶热处理",
          "温度": 1250.0,
          "时间": 50.0,
          "冷却方式": "空冷"
        },
        {
          "工艺名称": "时效",
          "温度": 1000.0,
          "时间": 1000.0,
          "冷却方式": "水冷"
        }
      ],
      "热处理组织": [
        {
          "参数名称": "γ'相体积分数",
          "参数值": 66.3,
          "单位": "%"
        }
      ],
      "MGE18_标题": "钴基高温合金成分与组织关系",
      "MGE18_摘要": "此数据通过实验产生，包含了成分-热处理工艺-组织信息",
      "MGE18_DOI": "None",
      "MGE18_关键词": "钴基高温合金, γ'相体积分数",
      "MGE18_来源": "self-production",
      "MGE18_引用": "",
      "MGE18_数据生产者": "邹敏",
      "MGE18_数据生产机构": "北京科技大学",
      "MGE18_方法": "experiment"
    },
    "title": "钴基高温合金成分与组织关系"
  },
  {
    "_id": "6744a361f10142971f3c8f7e",
    "_meta_id": 14487631,
    "_tid": 1575,
    "data": {
      "合金名称": "钴基高温合金",
      "合金成分": [
        {
          "元素": "Co",
          "含量": 44.8828
        },
        {
          "元素": "Ni",
          "含量": 30.2695
        },
        {
          "元素": "Al",
          "含量": 10.8152
        },
        {
          "元素": "W",
          "含量": 3.609
        },
        {
          "元素": "Ti",
          "含量": 2.4872
        },
        {
          "元素": "Ta",
          "含量": 0.777
        },
        {
          "元素": "Cr",
          "含量": 7.1593
        }
      ],
      "热处理工艺": [
        {
          "工艺名称": "固溶热处理",
          "温度": 1250.0,
          "时间": 50.0,
          "冷却方式": "空冷"
        },
        {
          "工艺名称": "时效",
          "温度": 1000.0,
          "时间": 1000.0,
          "冷却方式": "水冷"
        }
      ],
      "热处理组织": [
        {
          "参数名称": "γ'相体积分数",
          "参数值": 70.39999999999999,
          "单位": "%"
        }
      ],
      "MGE18_标题": "钴基高温合金成分与组织关系",
      "MGE18_摘要": "此数据通过实验产生，包含了成分-热处理工艺-组织信息",
      "MGE18_DOI": "None",
      "MGE18_关键词": "钴基高温合金, γ'相体积分数",
      "MGE18_来源": "self-production",
      "MGE18_引用": "",
      "MGE18_数据生产者": "邹敏",
      "MGE18_数据生产机构": "北京科技大学",
      "MGE18_方法": "experiment"
    },
    "title": "钴基高温合金成分与组织关系"
  },
  {
    "_id": "6750449cf10142971fccde11",
    "_meta_id": 23944930,
    "_tid": 1575,
    "data": {
      "合金名称": "钴基高温合金",
      "合金成分": [
        {
          "元素": "Co",
          "含量": 41.0627
        },
        {
          "元素": "Ni",
          "含量": 32.3878
        },
        {
          "元素": "Al",
          "含量": 7.819
        },
        {
          "元素": "Ti",
          "含量": 2.9624
        },
        {
          "元素": "W",
          "含量": 2.9048
        },
        {
          "元素": "Ta",
          "含量": 0.6114
        },
        {
          "元素": "Cr",
          "含量": 12.2519
        },
        {
          "元素": "Mo",
          "含量": 0.0
        },
        {
          "元素": "Nb",
          "含量": 0.0
        }
      ],
      "热处理工艺": [
        {
          "工艺名称": "固溶",
          "温度": 1240.0,
          "时间": 50.0,
          "冷却方式": "空冷"
        },
        {
          "工艺名称": "时效",
          "温度": 850.0,
          "时间": 1000.0,
          "冷却方式": "水冷"
        }
      ],
      "热处理组织": [
        {
          "参数名称": "γ'相体积分数",
          "参数值": 40.1887,
          "单位": "%"
        }
      ],
      "MGE18_标题": "钴基高温合金成分与组织关系",
      "MGE18_摘要": "此数据通过实验产生，包含了成分-热处理工艺-组织信息",
      "MGE18_DOI": "None",
      "MGE18_关键词": "钴基高温合金, γ'相体积分数",
      "MGE18_来源": "self-production",
      "MGE18_引用": "",
      "MGE18_数据生产者": "庄晓黎",
      "MGE18_数据生产机构": "北京科技大学",
      "MGE18_方法": "experiment"
    },
    "title": "钴基高温合金成分与组织关系"
  },
  {
    "_id": "6744a34af10142971f3c8e5c",
    "_meta_id": 14487341,
    "_tid": 1575,
    "data": {
      "合金名称": "钴基高温合金",
      "合金成分": [
        {
          "元素": "Co",
          "含量": 38.2854
        },
        {
          "元素": "Al",
          "含量": 11.095
        },
        {
          "元素": "Ni",
          "含量": 39.2988
        },
        {
          "元素": "W",
          "含量": 3.3003
        },
        {
          "元素": "Ti",
          "含量": 2.1661
        },
        {
          "元素": "Cr",
          "含量": 5.0619
        },
        {
          "元素": "Ta",
          "含量": 0.7926
        }
      ],
      "热处理工艺": [
        {
          "工艺名称": "固溶热处理",
          "温度": 1250.0,
          "时间": 50.0,
          "冷却方式": "空冷"
        },
        {
          "工艺名称": "时效",
          "温度": 1000.0,
          "时间": 1000.0,
          "冷却方式": "水冷"
        }
      ],
      "热处理组织": [
        {
          "参数名称": "γ'相体积分数",
          "参数值": 75.7,
          "单位": "%"
        }
      ],
      "MGE18_标题": "钴基高温合金成分与组织关系",
      "MGE18_摘要": "此数据通过实验产生，包含了成分-热处理工艺-组织信息",
      "MGE18_DOI": "None",
      "MGE18_关键词": "钴基高温合金, γ'相体积分数",
      "MGE18_来源": "self-production",
      "MGE18_引用": "",
      "MGE18_数据生产者": "邹敏",
      "MGE18_数据生产机构": "北京科技大学",
      "MGE18_方法": "experiment"
    },
    "title": "钴基高温合金成分与组织关系"
  },
  {
    "_id": "67504419f10142971fccd7ab",
    "_meta_id": 23943292,
    "_tid": 1575,
    "data": {
      "合金名称": "钴基高温合金",
      "合金成分": [
        {
          "元素": "Co",
          "含量": 42.4431
        },
        {
          "元素": "Ni",
          "含量": 30.0188
        },
        {
          "元素": "Al",
          "含量": 8.0408
        },
        {
          "元素": "W",
          "含量": 2.6706
        },
        {
          "元素": "Ti",
          "含量": 3.0864
        },
        {
          "元素": "Ta",
          "含量": 0.861
        },
        {
          "元素": "Cr",
          "含量": 12.0482
        },
        {
          "元素": "Mo",
          "含量": 0.0
        },
        {
          "元素": "Nb",
          "含量": 0.8313
        }
      ],
      "热处理工艺": [
        {
          "工艺名称": "固溶",
          "温度": 1240.0,
          "时间": 50.0,
          "冷却方式": "空冷"
        },
        {
          "工艺名称": "时效",
          "温度": 850.0,
          "时间": 1000.0,
          "冷却方式": "水冷"
        }
      ],
      "热处理组织": [
        {
          "参数名称": "γ'相体积分数",
          "参数值": 48.0403,
          "单位": "%"
        }
      ],
      "MGE18_标题": "钴基高温合金成分与组织关系",
      "MGE18_摘要": "此数据通过实验产生，包含了成分-热处理工艺-组织信息",
      "MGE18_DOI": "None",
      "MGE18_关键词": "钴基高温合金, γ'相体积分数",
      "MGE18_来源": "self-production",
      "MGE18_引用": "",
      "MGE18_数据生产者": "庄晓黎",
      "MGE18_数据生产机构": "北京科技大学",
      "MGE18_方法": "experiment"
    },
    "title": "钴基高温合金成分与组织关系"
  },
  {
    "_id": "6750446af10142971fccdba1",
    "_meta_id": 23944306,
    "_tid": 1575,
    "data": {
      "合金名称": "钴基高温合金",
      "合金成分": [
        {
          "元素": "Co",
          "含量": 42.5258
        },
        {
          "元素": "Ni",
          "含量": 29.9999
        },
        {
          "元素": "Al",
          "含量": 8.4003
        },
        {
          "元素": "W",
          "含量": 2.5613
        },
        {
          "元素": "Ti",
          "含量": 3.1347
        },
        {
          "元素": "Ta",
          "含量": 1.1352
        },
        {
          "元素": "Cr",
          "含量": 12.2429
        },
        {
          "元素": "Mo",
          "含量": 0.0
        },
        {
          "元素": "Nb",
          "含量": 0.0
        }
      ],
      "热处理工艺": [
        {
          "工艺名称": "固溶",
          "温度": 1240.0,
          "时间": 50.0,
          "冷却方式": "空冷"
        },
        {
          "工艺名称": "时效",
          "温度": 850.0,
          "时间": 1000.0,
          "冷却方式": "水冷"
        }
      ],
      "热处理组织": [
        {
          "参数名称": "γ'相体积分数",
          "参数值": 40.0929,
          "单位": "%"
        }
      ],
      "MGE18_标题": "钴基高温合金成分与组织关系",
      "MGE18_摘要": "此数据通过实验产生，包含了成分-热处理工艺-组织信息",
      "MGE18_DOI": "None",
      "MGE18_关键词": "钴基高温合金, γ'相体积分数",
      "MGE18_来源": "self-production",
      "MGE18_引用": "",
      "MGE18_数据生产者": "庄晓黎",
      "MGE18_数据生产机构": "北京科技大学",
      "MGE18_方法": "experiment"
    },
    "title": "钴基高温合金成分与组织关系"
  },
  {
    "_id": "6744a383f10142971f3c9122",
    "_meta_id": 14488051,
    "_tid": 1575,
    "data": {
      "合金名称": "钴基高温合金",
      "合金成分": [
        {
          "元素": "Co",
          "含量": 46.3314
        },
        {
          "元素": "Ni",
          "含量": 30.1384
        },
        {
          "元素": "Al",
          "含量": 10.499
        },
        {
          "元素": "Ti",
          "含量": 2.0795
        },
        {
          "元素": "W",
          "含量": 3.8566
        },
        {
          "元素": "Cr",
          "含量": 6.115
        },
        {
          "元素": "Ta",
          "含量": 0.9801
        }
      ],
      "热处理工艺": [
        {
          "工艺名称": "固溶热处理",
          "温度": 1250.0,
          "时间": 50.0,
          "冷却方式": "空冷"
        },
        {
          "工艺名称": "时效",
          "温度": 1000.0,
          "时间": 1000.0,
          "冷却方式": "水冷"
        }
      ],
      "热处理组织": [
        {
          "参数名称": "γ'相体积分数",
          "参数值": 67.4,
          "单位": "%"
        }
      ],
      "MGE18_标题": "钴基高温合金成分与组织关系",
      "MGE18_摘要": "此数据通过实验产生，包含了成分-热处理工艺-组织信息",
      "MGE18_DOI": "None",
      "MGE18_关键词": "钴基高温合金, γ'相体积分数",
      "MGE18_来源": "self-production",
      "MGE18_引用": "",
      "MGE18_数据生产者": "邹敏",
      "MGE18_数据生产机构": "北京科技大学",
      "MGE18_方法": "experiment"
    },
    "title": "钴基高温合金成分与组织关系"
  },
  {
    "_id": "6738061ef10142971f9e731a",
    "_meta_id": 4125675,
    "_tid": 1575,
    "data": {
      "合金名称": "钴基高温合金",
      "合金成分": [
        {
          "元素": "Co",
          "含量": 62.2861
        },
        {
          "元素": "Ni",
          "含量": 19.2671
        },
        {
          "元素": "W",
          "含量": 7.0502
        },
        {
          "元素": "Mo",
          "含量": 0.0
        },
        {
          "元素": "Ti",
          "含量": 3.7443
        },
        {
          "元素": "Cr",
          "含量": 0.0
        },
        {
          "元素": "Nb",
          "含量": 0.0
        },
        {
          "元素": "Ta",
          "含量": 0.8001
        },
        {
          "元素": "Al",
          "含量": 6.8522
        }
      ],
      "热处理工艺": [
        {
          "工艺名称": "固溶",
          "温度": 1250.0,
          "时间": 24.0,
          "冷却方式": "空冷"
        },
        {
          "工艺名称": "时效",
          "温度": 1000.0,
          "时间": 1000.0,
          "冷却方式": "水冷"
        }
      ],
      "热处理组织": [
        {
          "参数名称": "γ'相体积分数",
          "参数值": 73.47826087,
          "单位": "%"
        }
      ],
      "MGE18_标题": "钴基高温合金成分与组织关系",
      "MGE18_摘要": "此数据通过实验产生，包含了成分-热处理工艺-组织信息",
      "MGE18_DOI": "None",
      "MGE18_关键词": "钴基高温合金, γ'相体积分数",
      "MGE18_来源": "self-production",
      "MGE18_引用": "",
      "MGE18_数据生产者": "李文道",
      "MGE18_数据生产机构": "北京科技大学",
      "MGE18_方法": "experiment"
    },
    "title": "钴基高温合金成分与组织关系"
  },
  {
    "_id": "6744a380f10142971f3c90fc",
    "_meta_id": 14488013,
    "_tid": 1575,
    "data": {
      "合金名称": "钴基高温合金",
      "合金成分": [
        {
          "元素": "W",
          "含量": 3.6885
        },
        {
          "元素": "Ta",
          "含量": 0.7219
        },
        {
          "元素": "Ti",
          "含量": 1.9663
        },
        {
          "元素": "Co",
          "含量": 47.405
        },
        {
          "元素": "Ni",
          "含量": 28.882
        },
        {
          "元素": "Al",
          "含量": 9.7334
        },
        {
          "元素": "Cr",
          "含量": 7.6028
        }
      ],
      "热处理工艺": [
        {
          "工艺名称": "固溶热处理",
          "温度": 1250.0,
          "时间": 50.0,
          "冷却方式": "空冷"
        },
        {
          "工艺名称": "时效",
          "温度": 1000.0,
          "时间": 1000.0,
          "冷却方式": "水冷"
        }
      ],
      "热处理组织": [
        {
          "参数名称": "γ'相体积分数",
          "参数值": 67.60000000000001,
          "单位": "%"
        }
      ],
      "MGE18_标题": "钴基高温合金成分与组织关系",
      "MGE18_摘要": "此数据通过实验产生，包含了成分-热处理工艺-组织信息",
      "MGE18_DOI": "None",
      "MGE18_关键词": "钴基高温合金, γ'相体积分数",
      "MGE18_来源": "self-production",
      "MGE18_引用": "",
      "MGE18_数据生产者": "邹敏",
      "MGE18_数据生产机构": "北京科技大学",
      "MGE18_方法": "experiment"
    },
    "title": "钴基高温合金成分与组织关系"
  },
  {
    "_id": "6744a36df10142971f3c9010",
    "_meta_id": 14487777,
    "_tid": 1575,
    "data": {
      "合金名称": "钴基高温合金",
      "合金成分": [
        {
          "元素": "Co",
          "含量": 45.9448
        },
        {
          "元素": "Ni",
          "含量": 29.7979
        },
        {
          "元素": "Al",
          "含量": 10.3399
        },
        {
          "元素": "W",
          "含量": 3.7225
        },
        {
          "元素": "Ti",
          "含量": 3.8135
        },
        {
          "元素": "Ta",
          "含量": 1.1409
        },
        {
          "元素": "Cr",
          "含量": 5.2405
        }
      ],
      "热处理工艺": [
        {
          "工艺名称": "固溶热处理",
          "温度": 1250.0,
          "时间": 50.0,
          "冷却方式": "空冷"
        },
        {
          "工艺名称": "时效",
          "温度": 1000.0,
          "时间": 1000.0,
          "冷却方式": "水冷"
        }
      ],
      "热处理组织": [
        {
          "参数名称": "γ'相体积分数",
          "参数值": 88.7,
          "单位": "%"
        }
      ],
      "MGE18_标题": "钴基高温合金成分与组织关系",
      "MGE18_摘要": "此数据通过实验产生，包含了成分-热处理工艺-组织信息",
      "MGE18_DOI": "None",
      "MGE18_关键词": "钴基高温合金, γ'相体积分数",
      "MGE18_来源": "self-production",
      "MGE18_引用": "",
      "MGE18_数据生产者": "邹敏",
      "MGE18_数据生产机构": "北京科技大学",
      "MGE18_方法": "experiment"
    },
    "title": "钴基高温合金成分与组织关系"
  },
  {
    "_id": "67380642f10142971f9e74e4",
    "_meta_id": 4126133,
    "_tid": 1575,
    "data": {
      "合金名称": "钴基高温合金",
      "合金成分": [
        {
          "元素": "Co",
          "含量": 61.0179
        },
        {
          "元素": "Ni",
          "含量": 20.0934
        },
        {
          "元素": "W",
          "含量": 3.3594
        },
        {
          "元素": "Al",
          "含量": 7.0569
        },
        {
          "元素": "Ti",
          "含量": 7.772
        },
        {
          "元素": "Ta",
          "含量": 0.7004
        },
        {
          "元素": "Cr",
          "含量": 0.0
        },
        {
          "元素": "Mo",
          "含量": 0.0
        },
        {
          "元素": "Nb",
          "含量": 0.0
        }
      ],
      "热处理工艺": [
        {
          "工艺名称": "固溶",
          "温度": 1250.0,
          "时间": 24.0,
          "冷却方式": "空冷"
        },
        {
          "工艺名称": "时效",
          "温度": 1000.0,
          "时间": 1000.0,
          "冷却方式": "水冷"
        }
      ],
      "热处理组织": [
        {
          "参数名称": "γ'相体积分数",
          "参数值": 83.172147,
          "单位": "%"
        }
      ],
      "MGE18_标题": "钴基高温合金成分与组织关系",
      "MGE18_摘要": "此数据通过实验产生，包含了成分-热处理工艺-组织信息",
      "MGE18_DOI": "None",
      "MGE18_关键词": "钴基高温合金, γ'相体积分数",
      "MGE18_来源": "self-production",
      "MGE18_引用": "",
      "MGE18_数据生产者": "李文道",
      "MGE18_数据生产机构": "北京科技大学",
      "MGE18_方法": "experiment"
    },
    "title": "钴基高温合金成分与组织关系"
  },
  {
    "_id": "6744a31bf10142971f3c8c00",
    "_meta_id": 14486737,
    "_tid": 1575,
    "data": {
      "合金名称": "钴基高温合金",
      "合金成分": [
        {
          "元素": "Co",
          "含量": 43.9145
        },
        {
          "元素": "Ni",
          "含量": 29.4397
        },
        {
          "元素": "Al",
          "含量": 8.2935
        },
        {
          "元素": "Ti",
          "含量": 3.0939
        },
        {
          "元素": "W",
          "含量": 2.7993
        },
        {
          "元素": "Ta",
          "含量": 0.7235
        },
        {
          "元素": "Cr",
          "含量": 11.7356
        },
        {
          "元素": "Mo",
          "含量": 0.0
        },
        {
          "元素": "Nb",
          "含量": 0.0
        }
      ],
      "热处理工艺": [
        {
          "工艺名称": "固溶",
          "温度": 1240.0,
          "时间": 50.0,
          "冷却方式": "空冷"
        },
        {
          "工艺名称": "时效",
          "温度": 850.0,
          "时间": 1000.0,
          "冷却方式": "水冷"
        }
      ],
      "热处理组织": [
        {
          "参数名称": "γ'相体积分数",
          "参数值": 48.4522,
          "单位": "%"
        }
      ],
      "MGE18_标题": "钴基高温合金成分与组织关系",
      "MGE18_摘要": "此数据通过实验产生，包含了成分-热处理工艺-组织信息",
      "MGE18_DOI": "None",
      "MGE18_关键词": "钴基高温合金, γ'相体积分数",
      "MGE18_来源": "self-production",
      "MGE18_引用": "",
      "MGE18_数据生产者": "庄晓黎",
      "MGE18_数据生产机构": "北京科技大学",
      "MGE18_方法": "experiment"
    },
    "title": "钴基高温合金成分与组织关系"
  },
  {
    "_id": "6744a3a8f10142971f3c92e6",
    "_meta_id": 14488503,
    "_tid": 1575,
    "data": {
      "合金名称": "钴基高温合金",
      "合金成分": [
        {
          "元素": "Co",
          "含量": 47.5296
        },
        {
          "元素": "Ni",
          "含量": 29.357
        },
        {
          "元素": "Al",
          "含量": 10.2571
        },
        {
          "元素": "W",
          "含量": 3.6066
        },
        {
          "元素": "Ti",
          "含量": 3.0345
        },
        {
          "元素": "Ta",
          "含量": 1.0629
        },
        {
          "元素": "Cr",
          "含量": 5.1524
        }
      ],
      "热处理工艺": [
        {
          "工艺名称": "固溶热处理",
          "温度": 1250.0,
          "时间": 50.0,
          "冷却方式": "空冷"
        },
        {
          "工艺名称": "时效",
          "温度": 1000.0,
          "时间": 1000.0,
          "冷却方式": "水冷"
        }
      ],
      "热处理组织": [
        {
          "参数名称": "γ'相体积分数",
          "参数值": 75.9,
          "单位": "%"
        }
      ],
      "MGE18_标题": "钴基高温合金成分与组织关系",
      "MGE18_摘要": "此数据通过实验产生，包含了成分-热处理工艺-组织信息",
      "MGE18_DOI": "None",
      "MGE18_关键词": "钴基高温合金, γ'相体积分数",
      "MGE18_来源": "self-production",
      "MGE18_引用": "",
      "MGE18_数据生产者": "邹敏",
      "MGE18_数据生产机构": "北京科技大学",
      "MGE18_方法": "experiment"
    },
    "title": "钴基高温合金成分与组织关系"
  },
  {
    "_id": "675044a2f10142971fccde5f",
    "_meta_id": 23945008,
    "_tid": 1575,
    "data": {
      "合金名称": "钴基高温合金",
      "合金成分": [
        {
          "元素": "Co",
          "含量": 52.9036
        },
        {
          "元素": "Ni",
          "含量": 20.4888
        },
        {
          "元素": "Al",
          "含量": 7.6497
        },
        {
          "元素": "W",
          "含量": 3.0055
        },
        {
          "元素": "Ti",
          "含量": 3.0721
        },
        {
          "元素": "Ta",
          "含量": 0.716
        },
        {
          "元素": "Cr",
          "含量": 12.1644
        },
        {
          "元素": "Mo",
          "含量": 0.0
        },
        {
          "元素": "Nb",
          "含量": 0.0
        }
      ],
      "热处理工艺": [
        {
          "工艺名称": "固溶",
          "温度": 1240.0,
          "时间": 50.0,
          "冷却方式": "空冷"
        },
        {
          "工艺名称": "时效",
          "温度": 850.0,
          "时间": 1000.0,
          "冷却方式": "水冷"
        }
      ],
      "热处理组织": [
        {
          "参数名称": "γ'相体积分数",
          "参数值": 45.5761,
          "单位": "%"
        }
      ],
      "MGE18_标题": "钴基高温合金成分与组织关系",
      "MGE18_摘要": "此数据通过实验产生，包含了成分-热处理工艺-组织信息",
      "MGE18_DOI": "None",
      "MGE18_关键词": "钴基高温合金, γ'相体积分数",
      "MGE18_来源": "self-production",
      "MGE18_引用": "",
      "MGE18_数据生产者": "庄晓黎",
      "MGE18_数据生产机构": "北京科技大学",
      "MGE18_方法": "experiment"
    },
    "title": "钴基高温合金成分与组织关系"
  },
  {
    "_id": "6750448ef10142971fccdd5f",
    "_meta_id": 23944752,
    "_tid": 1575,
    "data": {
      "合金名称": "钴基高温合金",
      "合金成分": [
        {
          "元素": "Co",
          "含量": 41.186
        },
        {
          "元素": "Ni",
          "含量": 30.1735
        },
        {
          "元素": "Al",
          "含量": 9.1226
        },
        {
          "元素": "W",
          "含量": 2.9907
        },
        {
          "元素": "Ti",
          "含量": 3.0982
        },
        {
          "元素": "Ta",
          "含量": 0.9814
        },
        {
          "元素": "Cr",
          "含量": 12.4475
        },
        {
          "元素": "Mo",
          "含量": 0.0
        },
        {
          "元素": "Nb",
          "含量": 0.0
        }
      ],
      "热处理工艺": [
        {
          "工艺名称": "固溶",
          "温度": 1240.0,
          "时间": 50.0,
          "冷却方式": "空冷"
        },
        {
          "工艺名称": "时效",
          "温度": 850.0,
          "时间": 1000.0,
          "冷却方式": "水冷"
        }
      ],
      "热处理组织": [
        {
          "参数名称": "γ'相体积分数",
          "参数值": 48.5055,
          "单位": "%"
        }
      ],
      "MGE18_标题": "钴基高温合金成分与组织关系",
      "MGE18_摘要": "此数据通过实验产生，包含了成分-热处理工艺-组织信息",
      "MGE18_DOI": "None",
      "MGE18_关键词": "钴基高温合金, γ'相体积分数",
      "MGE18_来源": "self-production",
      "MGE18_引用": "",
      "MGE18_数据生产者": "庄晓黎",
      "MGE18_数据生产机构": "北京科技大学",
      "MGE18_方法": "experiment"
    },
    "title": "钴基高温合金成分与组织关系"
  },
  {
    "_id": "67504475f10142971fccdc1f",
    "_meta_id": 23944432,
    "_tid": 1575,
    "data": {
      "合金名称": "钴基高温合金",
      "合金成分": [
        {
          "元素": "Co",
          "含量": 41.7002
        },
        {
          "元素": "Ni",
          "含量": 29.6486
        },
        {
          "元素": "Al",
          "含量": 7.7643
        },
        {
          "元素": "W",
          "含量": 2.8626
        },
        {
          "元素": "Ti",
          "含量": 4.565
        },
        {
          "元素": "Ta",
          "含量": 1.0124
        },
        {
          "元素": "Cr",
          "含量": 12.4469
        },
        {
          "元素": "Mo",
          "含量": 0.0
        },
        {
          "元素": "Nb",
          "含量": 0.0
        }
      ],
      "热处理工艺": [
        {
          "工艺名称": "固溶",
          "温度": 1240.0,
          "时间": 50.0,
          "冷却方式": "空冷"
        },
        {
          "工艺名称": "时效",
          "温度": 850.0,
          "时间": 1000.0,
          "冷却方式": "水冷"
        }
      ],
      "热处理组织": [
        {
          "参数名称": "γ'相体积分数",
          "参数值": 49.6228,
          "单位": "%"
        }
      ],
      "MGE18_标题": "钴基高温合金成分与组织关系",
      "MGE18_摘要": "此数据通过实验产生，包含了成分-热处理工艺-组织信息",
      "MGE18_DOI": "None",
      "MGE18_关键词": "钴基高温合金, γ'相体积分数",
      "MGE18_来源": "self-production",
      "MGE18_引用": "",
      "MGE18_数据生产者": "庄晓黎",
      "MGE18_数据生产机构": "北京科技大学",
      "MGE18_方法": "experiment"
    },
    "title": "钴基高温合金成分与组织关系"
  },
  {
    "_id": "6744a349f10142971f3c8e50",
    "_meta_id": 14487329,
    "_tid": 1575,
    "data": {
      "合金名称": "钴基高温合金",
      "合金成分": [
        {
          "元素": "Co",
          "含量": 40.0432
        },
        {
          "元素": "Ni",
          "含量": 37.6367
        },
        {
          "元素": "Al",
          "含量": 10.9679
        },
        {
          "元素": "W",
          "含量": 3.1954
        },
        {
          "元素": "Ti",
          "含量": 1.906
        },
        {
          "元素": "Ta",
          "含量": 0.6763
        },
        {
          "元素": "Cr",
          "含量": 5.5746
        }
      ],
      "热处理工艺": [
        {
          "工艺名称": "固溶热处理",
          "温度": 1250.0,
          "时间": 50.0,
          "冷却方式": "空冷"
        },
        {
          "工艺名称": "时效",
          "温度": 1000.0,
          "时间": 1000.0,
          "冷却方式": "水冷"
        }
      ],
      "热处理组织": [
        {
          "参数名称": "γ'相体积分数",
          "参数值": 76.8,
          "单位": "%"
        }
      ],
      "MGE18_标题": "钴基高温合金成分与组织关系",
      "MGE18_摘要": "此数据通过实验产生，包含了成分-热处理工艺-组织信息",
      "MGE18_DOI": "None",
      "MGE18_关键词": "钴基高温合金, γ'相体积分数",
      "MGE18_来源": "self-production",
      "MGE18_引用": "",
      "MGE18_数据生产者": "邹敏",
      "MGE18_数据生产机构": "北京科技大学",
      "MGE18_方法": "experiment"
    },
    "title": "钴基高温合金成分与组织关系"
  },
  {
    "_id": "67504423f10142971fccd821",
    "_meta_id": 23943410,
    "_tid": 1575,
    "data": {
      "合金名称": "钴基高温合金",
      "合金成分": [
        {
          "元素": "Co",
          "含量": 40.1553
        },
        {
          "元素": "Ni",
          "含量": 30.1084
        },
        {
          "元素": "Al",
          "含量": 7.7617
        },
        {
          "元素": "W",
          "含量": 2.3505
        },
        {
          "元素": "Ti",
          "含量": 2.9445
        },
        {
          "元素": "Ta",
          "含量": 0.7765
        },
        {
          "元素": "Cr",
          "含量": 15.2522
        },
        {
          "元素": "Mo",
          "含量": 0.651
        },
        {
          "元素": "Nb",
          "含量": 0.0
        }
      ],
      "热处理工艺": [
        {
          "工艺名称": "固溶",
          "温度": 1240.0,
          "时间": 50.0,
          "冷却方式": "空冷"
        },
        {
          "工艺名称": "时效",
          "温度": 850.0,
          "时间": 1000.0,
          "冷却方式": "水冷"
        }
      ],
      "热处理组织": [
        {
          "参数名称": "γ'相体积分数",
          "参数值": 32.9838,
          "单位": "%"
        }
      ],
      "MGE18_标题": "钴基高温合金成分与组织关系",
      "MGE18_摘要": "此数据通过实验产生，包含了成分-热处理工艺-组织信息",
      "MGE18_DOI": "None",
      "MGE18_关键词": "钴基高温合金, γ'相体积分数",
      "MGE18_来源": "self-production",
      "MGE18_引用": "",
      "MGE18_数据生产者": "庄晓黎",
      "MGE18_数据生产机构": "北京科技大学",
      "MGE18_方法": "experiment"
    },
    "title": "钴基高温合金成分与组织关系"
  },
  {
    "_id": "6738064df10142971f9e7574",
    "_meta_id": 4126277,
    "_tid": 1575,
    "data": {
      "合金名称": "钴基高温合金",
      "合金成分": [
        {
          "元素": "Co",
          "含量": 55.4331
        },
        {
          "元素": "Ni",
          "含量": 24.1106
        },
        {
          "元素": "Al",
          "含量": 7.1284
        },
        {
          "元素": "W",
          "含量": 8.077
        },
        {
          "元素": "Ti",
          "含量": 4.0816
        },
        {
          "元素": "Ta",
          "含量": 1.1693
        },
        {
          "元素": "Cr",
          "含量": 0.0
        },
        {
          "元素": "Mo",
          "含量": 0.0
        },
        {
          "元素": "Nb",
          "含量": 0.0
        }
      ],
      "热处理工艺": [
        {
          "工艺名称": "固溶",
          "温度": 1250.0,
          "时间": 24.0,
          "冷却方式": "空冷"
        },
        {
          "工艺名称": "时效",
          "温度": 1000.0,
          "时间": 1000.0,
          "冷却方式": "水冷"
        }
      ],
      "热处理组织": [
        {
          "参数名称": "γ'相体积分数",
          "参数值": 63.88888889,
          "单位": "%"
        }
      ],
      "MGE18_标题": "钴基高温合金成分与组织关系",
      "MGE18_摘要": "此数据通过实验产生，包含了成分-热处理工艺-组织信息",
      "MGE18_DOI": "None",
      "MGE18_关键词": "钴基高温合金, γ'相体积分数",
      "MGE18_来源": "self-production",
      "MGE18_引用": "",
      "MGE18_数据生产者": "李文道",
      "MGE18_数据生产机构": "北京科技大学",
      "MGE18_方法": "experiment"
    },
    "title": "钴基高温合金成分与组织关系"
  },
  {
    "_id": "6738063af10142971f9e747e",
    "_meta_id": 4126031,
    "_tid": 1575,
    "data": {
      "合金名称": "钴基高温合金",
      "合金成分": [
        {
          "元素": "Co",
          "含量": 60.8515
        },
        {
          "元素": "Ni",
          "含量": 19.5205
        },
        {
          "元素": "Al",
          "含量": 6.9204
        },
        {
          "元素": "W",
          "含量": 6.6914
        },
        {
          "元素": "Ti",
          "含量": 4.1432
        },
        {
          "元素": "Ta",
          "含量": 1.873
        },
        {
          "元素": "Cr",
          "含量": 0.0
        },
        {
          "元素": "Mo",
          "含量": 0.0
        },
        {
          "元素": "Nb",
          "含量": 0.0
        }
      ],
      "热处理工艺": [
        {
          "工艺名称": "固溶",
          "温度": 1250.0,
          "时间": 24.0,
          "冷却方式": "空冷"
        },
        {
          "工艺名称": "时效",
          "温度": 1000.0,
          "时间": 1000.0,
          "冷却方式": "水冷"
        }
      ],
      "热处理组织": [
        {
          "参数名称": "γ'相体积分数",
          "参数值": 86.52173913,
          "单位": "%"
        }
      ],
      "MGE18_标题": "钴基高温合金成分与组织关系",
      "MGE18_摘要": "此数据通过实验产生，包含了成分-热处理工艺-组织信息",
      "MGE18_DOI": "None",
      "MGE18_关键词": "钴基高温合金, γ'相体积分数",
      "MGE18_来源": "self-production",
      "MGE18_引用": "",
      "MGE18_数据生产者": "李文道",
      "MGE18_数据生产机构": "北京科技大学",
      "MGE18_方法": "experiment"
    },
    "title": "钴基高温合金成分与组织关系"
  },
  {
    "_id": "6744a34bf10142971f3c8e62",
    "_meta_id": 14487347,
    "_tid": 1575,
    "data": {
      "合金名称": "钴基高温合金",
      "合金成分": [
        {
          "元素": "W",
          "含量": 3.3305
        },
        {
          "元素": "Ni",
          "含量": 38.8142
        },
        {
          "元素": "Ti",
          "含量": 2.0189
        },
        {
          "元素": "Al",
          "含量": 11.1167
        },
        {
          "元素": "Ta",
          "含量": 0.7904
        },
        {
          "元素": "Co",
          "含量": 38.7882
        },
        {
          "元素": "Cr",
          "含量": 5.1411
        }
      ],
      "热处理工艺": [
        {
          "工艺名称": "固溶热处理",
          "温度": 1250.0,
          "时间": 50.0,
          "冷却方式": "空冷"
        },
        {
          "工艺名称": "时效",
          "温度": 1000.0,
          "时间": 1000.0,
          "冷却方式": "水冷"
        }
      ],
      "热处理组织": [
        {
          "参数名称": "γ'相体积分数",
          "参数值": 74.9,
          "单位": "%"
        }
      ],
      "MGE18_标题": "钴基高温合金成分与组织关系",
      "MGE18_摘要": "此数据通过实验产生，包含了成分-热处理工艺-组织信息",
      "MGE18_DOI": "None",
      "MGE18_关键词": "钴基高温合金, γ'相体积分数",
      "MGE18_来源": "self-production",
      "MGE18_引用": "",
      "MGE18_数据生产者": "邹敏",
      "MGE18_数据生产机构": "北京科技大学",
      "MGE18_方法": "experiment"
    },
    "title": "钴基高温合金成分与组织关系"
  },
  {
    "_id": "6750443bf10142971fccd947",
    "_meta_id": 23943704,
    "_tid": 1575,
    "data": {
      "合金名称": "钴基高温合金",
      "合金成分": [
        {
          "元素": "Co",
          "含量": 42.9631
        },
        {
          "元素": "Ni",
          "含量": 30.9843
        },
        {
          "元素": "Al",
          "含量": 8.0352
        },
        {
          "元素": "W",
          "含量": 0.0681
        },
        {
          "元素": "Ti",
          "含量": 3.1742
        },
        {
          "元素": "Ta",
          "含量": 0.8876
        },
        {
          "元素": "Cr",
          "含量": 12.1558
        },
        {
          "元素": "Mo",
          "含量": 2.7316
        },
        {
          "元素": "Nb",
          "含量": 0.0
        }
      ],
      "热处理工艺": [
        {
          "工艺名称": "固溶",
          "温度": 1240.0,
          "时间": 50.0,
          "冷却方式": "空冷"
        },
        {
          "工艺名称": "时效",
          "温度": 850.0,
          "时间": 1000.0,
          "冷却方式": "水冷"
        }
      ],
      "热处理组织": [
        {
          "参数名称": "γ'相体积分数",
          "参数值": 31.0509,
          "单位": "%"
        }
      ],
      "MGE18_标题": "钴基高温合金成分与组织关系",
      "MGE18_摘要": "此数据通过实验产生，包含了成分-热处理工艺-组织信息",
      "MGE18_DOI": "None",
      "MGE18_关键词": "钴基高温合金, γ'相体积分数",
      "MGE18_来源": "self-production",
      "MGE18_引用": "",
      "MGE18_数据生产者": "庄晓黎",
      "MGE18_数据生产机构": "北京科技大学",
      "MGE18_方法": "experiment"
    },
    "title": "钴基高温合金成分与组织关系"
  },
  {
    "_id": "67380625f10142971f9e7366",
    "_meta_id": 4125751,
    "_tid": 1575,
    "data": {
      "合金名称": "钴基高温合金",
      "合金成分": [
        {
          "元素": "Al",
          "含量": 11.0
        },
        {
          "元素": "Ti",
          "含量": 4.0
        },
        {
          "元素": "Nb",
          "含量": 0.0
        },
        {
          "元素": "W",
          "含量": 4.0
        },
        {
          "元素": "Cr",
          "含量": 0.0
        },
        {
          "元素": "Ta",
          "含量": 1.0
        },
        {
          "元素": "Mo",
          "含量": 0.0
        },
        {
          "元素": "Ni",
          "含量": 30.0
        },
        {
          "元素": "Co",
          "含量": 50.0
        }
      ],
      "热处理工艺": [
        {
          "工艺名称": "固溶",
          "温度": 1270.0,
