Repository: Ambition-46/MatTabBench

# MatEAV-Bench

**A unified entity-attribute-value benchmark for natural-language retrieval across sparse materials databases**

MatEAV-Bench is a domain-specific benchmark for evaluating natural language-to-SQL (NL2SQL) retrieval over sparse and heterogeneous materials databases.

The benchmark integrates 43 public materials datasets into a unified Entity-Attribute-Value (EAV) relational database and provides 500 human-validated natural-language retrieval queries with verified execution results.

File: data/铝合金数据.json (part 1 of 2)
[
  {
    "_id": "6737ed05f10142971f9d2e22",
    "_meta_id": 4042483,
    "_tid": 2280,
    "data": {
      "材料牌号": "7003",
      "化学成分": [
        {
          "元素": "Mg",
          "含量(wt%)": "0.6"
        },
        {
          "元素": "Cu",
          "含量(wt%)": "0.2"
        },
        {
          "元素": "Fe",
          "含量(wt%)": "0.35"
        },
        {
          "元素": "Mn",
          "含量(wt%)": "0.3"
        },
        {
          "元素": "Ti",
          "含量(wt%)": "0.2"
        },
        {
          "元素": "zn",
          "含量(wt%)": "6.2"
        },
        {
          "元素": "Al",
          "含量(wt%)": "余量"
        },
        {
          "元素": "Zr",
          "含量(wt%)": "0.1"
        },
        {
          "元素": "Si",
          "含量(wt%)": "0.3"
        },
        {
          "元素": "Cr",
          "含量(wt%)": "0.2"
        }
      ],
      "加工工艺": "7003铝合金的热处理由固溶及时效两个步骤组成；时效处理分为3种时效制度：峰时效PA、双峰时效DPA及回归再时效RRA。PA：470℃×2h+120℃×50h；DPA：470℃×2h+120℃×120h；RRA：470℃×2h+120℃×48h+205℃×10min+120℃×48h",
      "应力腐蚀": [
        {
          "实验条件": "峰时效(PA)时在干燥空气中,拉伸试样取样于材料的纵向，阴极电位为－1300mV下进行慢应变速率拉伸，拉伸应变速率为9.5×10^-7 s^-1。",
          "应变": 5.581340834505392,
          "应力": 274.22222222222223
        }
      ],
      "MGE18_标题": "铝合金数据",
      "MGE18_摘要": "无",
      "MGE18_DOI": "None",
      "MGE18_关键词": "7003铝合金;时效;应力腐蚀;阴极极化;氢脆",
      "MGE18_来源": "reference",
      "MGE18_引用": "孙 斌,宋仁国,李 海,熊 缨,陆 海,王 超.阴极极化对不同时效状态7003铝合金应力腐蚀行为的影响.材料热处理学报,第36卷第10期2015年10月:59-65.文章编号:1009-6264(2015)10-0059-07.",
      "MGE18_数据生产者": "",
      "MGE18_数据生产机构": "",
      "MGE18_方法": "experiment"
    },
    "title": "轻质高强合金应力腐蚀"
  },
  {
    "_id": "67476c65f10142971f5efe4d",
    "_meta_id": 16744222,
    "_tid": 2280,
    "data": {
      "材料牌号": "7003",
      "化学成分": [
        {
          "元素": "Cr",
          "含量(wt%)": "0.2"
        },
        {
          "元素": "Al",
          "含量(wt%)": "余量"
        },
        {
          "元素": "Cu",
          "含量(wt%)": "0.2"
        },
        {
          "元素": "Si",
          "含量(wt%)": "0.3"
        },
        {
          "元素": "Mg",
          "含量(wt%)": "0.6"
        },
        {
          "元素": "zn",
          "含量(wt%)": "6.2"
        },
        {
          "元素": "Fe",
          "含量(wt%)": "0.35"
        },
        {
          "元素": "Zr",
          "含量(wt%)": "0.1"
        },
        {
          "元素": "Mn",
          "含量(wt%)": "0.3"
        },
        {
          "元素": "Ti",
          "含量(wt%)": "0.2"
        }
      ],
      "加工工艺": "7003铝合金的热处理由固溶及时效两个步骤组成；时效处理分为3种时效制度：峰时效PA、双峰时效DPA及回归再时效RRA。PA：470℃×2h+120℃×50h；DPA：470℃×2h+120℃×120h；RRA：470℃×2h+120℃×48h+205℃×10min+120℃×48h",
      "应力腐蚀": [
        {
          "实验条件": "双峰时效(DPA)时在干燥空气，在阴极电位为-900mV时进行慢应力拉伸试验，拉伸应变速率为9.5×10^-7 s^-1。取样方向：纵向。",
          "应变": 13.782929399367756,
          "应力": 337.0423204945316
        }
      ],
      "MGE18_标题": "铝合金数据",
      "MGE18_摘要": "无",
      "MGE18_DOI": "None",
      "MGE18_关键词": "7003铝合金;时效;应力腐蚀;阴极极化;氢脆",
      "MGE18_来源": "reference",
      "MGE18_引用": "孙 斌,宋仁国,李 海,熊 缨,陆 海,王 超.阴极极化对不同时效状态7003铝合金应力腐蚀行为的影响.材料热处理学报,第36卷第10期2015年10月:59-65.文章编号:1009-6264(2015)10-0059-07.",
      "MGE18_数据生产者": "",
      "MGE18_数据生产机构": "",
      "MGE18_方法": "experiment"
    },
    "title": "轻质高强合金应力腐蚀"
  },
  {
    "_id": "6737ece1f10142971f9d2c6e",
    "_meta_id": 4042047,
    "_tid": 2280,
    "data": {
      "材料牌号": "7003",
      "化学成分": [
        {
          "元素": "Cu",
          "含量(wt%)": "0.2"
        },
        {
          "元素": "Si",
          "含量(wt%)": "0.3"
        },
        {
          "元素": "Al",
          "含量(wt%)": "余量"
        },
        {
          "元素": "Mn",
          "含量(wt%)": "0.3"
        },
        {
          "元素": "Ti",
          "含量(wt%)": "0.2"
        },
        {
          "元素": "zn",
          "含量(wt%)": "6.2"
        },
        {
          "元素": "Fe",
          "含量(wt%)": "0.35"
        },
        {
          "元素": "Zr",
          "含量(wt%)": "0.1"
        },
        {
          "元素": "Mg",
          "含量(wt%)": "0.6"
        },
        {
          "元素": "Cr",
          "含量(wt%)": "0.2"
        }
      ],
      "加工工艺": "7003铝合金的热处理由固溶及时效两个步骤组成；时效处理分为3种时效制度：峰时效PA、双峰时效DPA及回归再时效RRA。PA：470℃×2h+120℃×50h；DPA：470℃×2h+120℃×120h；RRA：470℃×2h+120℃×48h+205℃×10min+120℃×48h",
      "应力腐蚀": [
        {
          "实验条件": "回归再时效(RRA)时在干燥空气中，在阴极电位为-1300mV时进行慢应力拉伸试验，拉伸应变速率为9.5×10^-7 s^-1。取样方向：纵向。",
          "应变": 2.962179938924125,
          "应力": 257.968253968254
        }
      ],
      "MGE18_标题": "铝合金数据",
      "MGE18_摘要": "无",
      "MGE18_DOI": "None",
      "MGE18_关键词": "7003铝合金;时效;应力腐蚀;阴极极化;氢脆",
      "MGE18_来源": "reference",
      "MGE18_引用": "孙 斌,宋仁国,李 海,熊 缨,陆 海,王 超.阴极极化对不同时效状态7003铝合金应力腐蚀行为的影响.材料热处理学报,第36卷第10期2015年10月:59-65.文章编号:1009-6264(2015)10-0059-07.",
      "MGE18_数据生产者": "",
      "MGE18_数据生产机构": "",
      "MGE18_方法": "experiment"
    },
    "title": "轻质高强合金应力腐蚀"
  },
  {
    "_id": "6738c9d6f10142971fa7f8f3",
    "_meta_id": 4749764,
    "_tid": 2280,
    "data": {
      "材料牌号": "5A06",
      "标准": "GB/T15970.7-2000",
      "化学成分": [
        {
          "元素": "Zn",
          "含量(wt%)": "0.2"
        },
        {
          "元素": "Fe",
          "含量(wt%)": "0.4"
        },
        {
          "元素": "Cu",
          "含量(wt%)": "0.1"
        },
        {
          "元素": "Mg",
          "含量(wt%)": "6.2"
        },
        {
          "元素": "Al",
          "含量(wt%)": "Bal."
        },
        {
          "元素": "Si",
          "含量(wt%)": "0.4"
        },
        {
          "元素": "Mn",
          "含量(wt%)": "0.75"
        },
        {
          "元素": "Ti",
          "含量(wt%)": "0.06"
        }
      ],
      "加工工艺": "5A06铝合金取自铝合金热轧板。SSRT实验在WDML-3型应力腐蚀实验机上进行。慢应变拉伸速度设置为0.005mm/s，对试样施加400N的预应力，位移清零之后，开始慢应变速率拉伸实验。",
      "应力腐蚀": [
        {
          "实验条件": "在空气中进行始慢应变速率拉伸实验，慢应变拉伸速度为0.005mm/s。",
          "应变": 3.6323650090267523,
          "应力": 282.81653746770024
        }
      ],
      "MGE18_标题": "铝合金数据",
      "MGE18_摘要": "无",
      "MGE18_DOI": "None",
      "MGE18_关键词": "5A06铝合金;应力腐蚀;极化曲线;慢拉伸试验",
      "MGE18_来源": "reference",
      "MGE18_引用": "孔令森,吴明,王旭,杨玉洁.ｐH值对5A06铝合金应力腐蚀行为的影响.有色金属工程 vol.9，No.3:7-18.doi:10.3969/j.issn.2095-1744.2019.03.002",
      "MGE18_数据生产者": "",
      "MGE18_数据生产机构": "",
      "MGE18_方法": "experiment"
    },
    "title": "轻质高强合金应力腐蚀"
  },
  {
    "_id": "67476c66f10142971f5efe53",
    "_meta_id": 16744228,
    "_tid": 2280,
    "data": {
      "材料牌号": "7050",
      "化学成分": [
        {
          "元素": "Zr",
          "含量(wt%)": "0.13"
        },
        {
          "元素": "Cu",
          "含量(wt%)": "2.02"
        },
        {
          "元素": "Cr",
          "含量(wt%)": "0.04"
        },
        {
          "元素": "Fe",
          "含量(wt%)": "0.11"
        },
        {
          "元素": "zn",
          "含量(wt%)": "6.42"
        },
        {
          "元素": "Ti",
          "含量(wt%)": "0.03"
        },
        {
          "元素": "Mg",
          "含量(wt%)": "2025"
        },
        {
          "元素": "Al",
          "含量(wt%)": "余量"
        },
        {
          "元素": "Mn",
          "含量(wt%)": "0.1"
        },
        {
          "元素": "Si",
          "含量(wt%)": "0.07"
        }
      ],
      "加工工艺": "加工工艺：样品取自美国Alcoa公司生产的7050铝合金55mm厚板材，采用三种热处理制度，欠时效热处理：先将合金在470℃保温2h，冷水淬火，然后在135℃时效8h。峰时效和过时效处理和上述过程相同，时效时间分别为16h和24h。",
      "应力腐蚀": [
        {
          "实验条件": "实验条件：过时效状态在3.5%NaCl(质量分数)水溶液中，取样方向为短横(S−T)向，在阴极极化电位−1300mV下进行拉伸性能测试，应变速率为1×10^-6 s^-1。",
          "应变": 6.914826498422713,
          "应力": 286.9822485207101
        }
      ],
      "MGE18_标题": "铝合金数据",
      "MGE18_摘要": "无",
      "MGE18_DOI": "None",
      "MGE18_关键词": "7050, 铝合金;应力腐蚀;氢脆;阴极极化;慢应变速率拉伸",
      "MGE18_来源": "reference",
      "MGE18_引用": "祁 星,宋仁国,王 超,李 海,乔利杰,宿彦京,褚武扬.阴极极化对7050铝合金应力腐蚀行为的影响.中国有色金属学报,第24卷 第3期 2014年3月:631-636.DOI:10.19476/j.ysxb.1004.0609.2014.03.008",
      "MGE18_数据生产者": "",
      "MGE18_数据生产机构": "",
      "MGE18_方法": "experiment"
    },
    "title": "轻质高强合金应力腐蚀"
  },
  {
    "_id": "673fb021f10142971ffeb0c9",
    "_meta_id": 10432922,
    "_tid": 2280,
    "data": {
      "材料牌号": "Al-5.8Zn-2.7Mg-1.6Cu",
      "化学成分": [
        {
          "元素": "Mg",
          "含量(wt%)": "2.7"
        },
        {
          "元素": "Cu",
          "含量(wt%)": "1.6"
        },
        {
          "元素": "Fe",
          "含量(wt%)": "0.16"
        },
        {
          "元素": "Zn",
          "含量(wt%)": "5.8"
        },
        {
          "元素": "Si",
          "含量(wt%)": "0.09"
        },
        {
          "元素": "Ti",
          "含量(wt%)": "0.03"
        },
        {
          "元素": "Zr",
          "含量(wt%)": "0.01"
        },
        {
          "元素": "Mn",
          "含量(wt%)": "0.09"
        },
        {
          "元素": "Cr",
          "含量(wt%)": "0.22"
        },
        {
          "元素": "Al",
          "含量(wt%)": "余量"
        }
      ],
      "加工工艺": "加工工艺:T6 态铝合金板材双级固溶后,采用室温水冷,淬火转移时间小于15 s,随后进行人工时效。双级固溶工艺：440℃× 90min+475℃×40 min。时效工艺：120 ℃ × 24 h",
      "应力腐蚀": [
        {
          "实验条件": "在空气中进行慢应变速率(SSRT)试验。试验条件:应变速率为6.25×10^-6 s^-1,试验温度为35℃",
          "应变": 5.135412091933831,
          "应力": 562.010582010582
        }
      ],
      "MGE18_标题": "铝合金数据",
      "MGE18_摘要": "无",
      "MGE18_DOI": "None",
      "MGE18_关键词": "Al-5.8Zn-2.7Mg-1.6Cu, 铝合金;, 双级固溶;, 应力腐蚀",
      "MGE18_来源": "reference",
      "MGE18_引用": "李安敏,黄宇炜,徐 飞,孔德明.双级固溶对 Al-5.8Zn-2.7Mg-1.6Cu 铝合金应力腐蚀性能的影响.金属热处理,第 44 卷第7期2019年7月:10-17.文章编号: 0254-6051( 2019) 07-0010-08",
      "MGE18_数据生产者": "",
      "MGE18_数据生产机构": "",
      "MGE18_方法": "experiment"
    },
    "title": "轻质高强合金应力腐蚀"
  },
  {
    "_id": "674fe94ef10142971fc84e33",
    "_meta_id": 23645956,
    "_tid": 2280,
    "data": {
      "材料牌号": "Al-5.8Zn-2.7Mg-1.6Cu",
      "化学成分": [
        {
          "元素": "Cu",
          "含量(wt%)": "1.6"
        },
        {
          "元素": "Mg",
          "含量(wt%)": "2.7"
        },
        {
          "元素": "Mn",
          "含量(wt%)": "0.09"
        },
        {
          "元素": "Cr",
          "含量(wt%)": "0.22"
        },
        {
          "元素": "Fe",
          "含量(wt%)": "0.16"
        },
        {
          "元素": "Zr",
          "含量(wt%)": "0.01"
        },
        {
          "元素": "Zn",
          "含量(wt%)": "5.8"
        },
        {
          "元素": "Ti",
          "含量(wt%)": "0.03"
        },
        {
          "元素": "Al",
          "含量(wt%)": "余量"
        },
        {
          "元素": "Si",
          "含量(wt%)": "0.09"
        }
      ],
      "加工工艺": "加工工艺:T6 态铝合金板材双级固溶后,采用室温水冷,淬火转移时间小于15 s,随后进行人工时效。双\n级固溶工艺： 460 ℃×120 min+480 ℃×40 min。时效工艺：120 ℃ × 24 h",
      "应力腐蚀": [
        {
          "实验条件": "在空气中进行慢应变速率(SSRT)试验。试验条件:应变速率为6.25×10^-6 s^-1,试验温度为35℃",
          "应变": 4.073781291172596,
          "应力": 541.4285714285714
        }
      ],
      "MGE18_标题": "铝合金数据",
      "MGE18_摘要": "无",
      "MGE18_DOI": "None",
      "MGE18_关键词": "Al-5.8Zn-2.7Mg-1.6Cu, 铝合金;, 双级固溶;, 应力腐蚀",
      "MGE18_来源": "reference",
      "MGE18_引用": "李安敏,黄宇炜,徐 飞,孔德明.双级固溶对 Al-5.8Zn-2.7Mg-1.6Cu 铝合金应力腐蚀性能的影响.金属热处理,第 44 卷第7期2019年7月:10-17.文章编号: 0254-6051( 2019) 07-0010-08",
      "MGE18_数据生产者": "",
      "MGE18_数据生产机构": "",
      "MGE18_方法": "experiment"
    },
    "title": "轻质高强合金应力腐蚀"
  },
  {
    "_id": "6738c9c0f10142971fa7f7c7",
    "_meta_id": 4749464,
    "_tid": 2280,
    "data": {
      "材料牌号": "5A06",
      "标准": "GB/T15970.7-2000",
      "化学成分": [
        {
          "元素": "Si",
          "含量(wt%)": "0.4"
        },
        {
          "元素": "Fe",
          "含量(wt%)": "0.4"
        },
        {
          "元素": "Mg",
          "含量(wt%)": "6.2"
        },
        {
          "元素": "Cu",
          "含量(wt%)": "0.1"
        },
        {
          "元素": "Mn",
          "含量(wt%)": "0.75"
        },
        {
          "元素": "Ti",
          "含量(wt%)": "0.06"
        },
        {
          "元素": "Zn",
          "含量(wt%)": "0.2"
        },
        {
          "元素": "Al",
          "含量(wt%)": "Bal."
        }
      ],
      "加工工艺": "5A06铝合金取自铝合金热轧板。SSRT实验在WDML-3型应力腐蚀实验机上进行。慢应变拉伸速度设置为0.005mm/s，对试样施加400N的预应力，位移清零之后，开始慢应变速率拉伸实验。",
      "应力腐蚀": [
        {
          "实验条件": "在pH=6的NaCl溶液中进行慢应变速率拉伸实验，慢应变拉伸速度为0.005mm/s。",
          "应变": 1.137370753323486,
          "应力": 150.2906976744186
        }
      ],
      "MGE18_标题": "铝合金数据",
      "MGE18_摘要": "无",
      "MGE18_DOI": "None",
      "MGE18_关键词": "5A06铝合金;应力腐蚀;极化曲线;慢拉伸试验",
      "MGE18_来源": "reference",
      "MGE18_引用": "孔令森,吴明,王旭,杨玉洁.ｐH值对5A06铝合金应力腐蚀行为的影响.有色金属工程 vol.9，No.3:7-18.doi:10.3969/j.issn.2095-1744.2019.03.002",
      "MGE18_数据生产者": "",
      "MGE18_数据生产机构": "",
      "MGE18_方法": "experiment"
    },
    "title": "轻质高强合金应力腐蚀"
  },
  {
    "_id": "6750da9df10142971fd3d4b7",
    "_meta_id": 24401288,
    "_tid": 2280,
    "data": {
      "材料牌号": "5A30",
      "化学成分": [
        {
          "元素": "Mg",
          "含量(wt%)": "5.20"
        },
        {
          "元素": "Mn",
          "含量(wt%)": "0.60"
        },
        {
          "元素": "Fe",
          "含量(wt%)": "0.10"
        },
        {
          "元素": "Cr",
          "含量(wt%)": "0.10"
        },
        {
          "元素": "Ti",
          "含量(wt%)": "0.005"
        },
        {
          "元素": "Zn",
          "含量(wt%)": "0.01"
        },
        {
          "元素": "Al",
          "含量(wt%)": "余量"
        },
        {
          "元素": "Si",
          "含量(wt%)": "0.10"
        }
      ],
      "加工工艺": "进行预拉伸均匀变形,预拉伸变形量为10%,然后在220摄氏度稳定化退火2h.",
      "应力腐蚀": [
        {
          "实验条件": "3.5% NaCl溶液中进行慢应变速率拉伸试验，应变速率为3.33×10^-6 s^-1.",
          "应变": 9.5367027677497,
          "应力": 344.0134907251265
        }
      ],
      "MGE18_标题": "铝合金数据",
      "MGE18_摘要": "无",
      "MGE18_DOI": "None",
      "MGE18_关键词": "铝镁合金；应力腐蚀；",
      "MGE18_来源": "reference",
      "MGE18_引用": "冷文兵,罗铭强,陈树钦.5083与5A30铝合金应力腐蚀行为对比.轻合金加工技术.DOI: 10.13979/j.1007-7235.2015.12.009.",
      "MGE18_数据生产者": "",
      "MGE18_数据生产机构": "",
      "MGE18_方法": "experiment"
    },
    "title": "轻质高强合金应力腐蚀"
  },
  {
    "_id": "6738c954f10142971fa7f26f",
    "_meta_id": 4748096,
    "_tid": 2280,
    "data": {
      "材料牌号": "7020",
      "标准": "GB/T 15970.7−2000",
      "化学成分": [
        {
          "元素": "Fe",
          "含量(wt%)": "0.41"
        },
        {
          "元素": "Mg",
          "含量(wt%)": "1.13"
        },
        {
          "元素": "Si",
          "含量(wt%)": "0.14"
        },
        {
          "元素": "Cr",
          "含量(wt%)": "0.18"
        },
        {
          "元素": "其他",
          "含量(wt%)": "<0.05"
        },
        {
          "元素": "Cu",
          "含量(wt%)": "0.15"
        },
        {
          "元素": "Zn",
          "含量(wt%)": "4.65"
        },
        {
          "元素": "Al",
          "含量(wt%)": "余量"
        }
      ],
      "加工工艺": "从12mm厚的7020铝合金轧制板材，切取长150mm宽30mm的试样，在SX−4−10型箱式电阻炉中470℃/h固溶后，分别在室温水(约20℃)、沸水、空气中冷却至室温，然后立即在空气炉中进行人工时效，时效工艺为(90℃,12h)+(170℃,11h)。",
      "应力腐蚀": [
        {
          "实验条件": "在3.5%NaCl溶液中，冷却速率1720 ℃/min，进行慢应变速率试验,拉伸速率为1×10^−6 s^−1.",
          "应变": 7.064970313825276,
          "应力": 353.7241925744423
        }
      ],
      "MGE18_标题": "铝合金数据",
      "MGE18_摘要": "无",
      "MGE18_DOI": "None",
      "MGE18_关键词": "7020, 铝合金;冷却速率;应力腐蚀断裂;显微组织",
      "MGE18_来源": "reference",
      "MGE18_引用": "刘文军,廖文博,郭琛,刘胜胆,张时家.冷却速率对7020铝合金显微组织和应力腐蚀断裂敏感性的影响.中国有色金属学报,第29卷第7期:1367-1376.DOI:10.19476/j.ysxb.1004.0609.2019.07.04",
      "MGE18_数据生产者": "",
      "MGE18_数据生产机构": "",
      "MGE18_方法": "experiment"
    },
    "title": "轻质高强合金应力腐蚀"
  },
  {
    "_id": "6745dadef10142971f4baadc",
    "_meta_id": 15477677,
    "_tid": 2280,
    "data": {
      "材料牌号": "Al-5.8Zn-2.7Mg-1.6Cu",
      "化学成分": [
        {
          "元素": "Al",
          "含量(wt%)": "余量"
        },
        {
          "元素": "Si",
          "含量(wt%)": "0.09"
        },
        {
          "元素": "Zn",
          "含量(wt%)": "5.8"
        },
        {
          "元素": "Zr",
          "含量(wt%)": "0.01"
        },
        {
          "元素": "Mn",
          "含量(wt%)": "0.09"
        },
        {
          "元素": "Cr",
          "含量(wt%)": "0.22"
        },
        {
          "元素": "Fe",
          "含量(wt%)": "0.16"
        },
        {
          "元素": "Cu",
          "含量(wt%)": "1.6"
        },
        {
          "元素": "Mg",
          "含量(wt%)": "2.7"
        },
        {
          "元素": "Ti",
          "含量(wt%)": "0.03"
        }
      ],
      "加工工艺": "加工工艺:T6 态铝合金板材双级固溶后,采用室温水冷,淬火转移时间小于15s,随后进行人工时效。双\n级固溶工艺:460℃×90 min+470℃×30 min。时效工艺：120℃×24h",
      "应力腐蚀": [
        {
          "实验条件": "室温进行拉伸试验，拉伸速度为2mm/min。",
          "应变": 5.948984003458712,
          "应力": 560.8630772333132
        }
      ],
      "MGE18_标题": "铝合金数据",
      "MGE18_摘要": "无",
      "MGE18_DOI": "None",
      "MGE18_关键词": "Al-5.8Zn-2.7Mg-1.6Cu, 铝合金;, 双级固溶;, 应力腐蚀",
      "MGE18_来源": "reference",
      "MGE18_引用": "李安敏,黄宇炜,徐 飞,孔德明.双级固溶对 Al-5.8Zn-2.7Mg-1.6Cu 铝合金应力腐蚀性能的影响.金属热处理,第 44 卷第7期2019年7月:10-17.文章编号: 0254-6051( 2019) 07-0010-08",
      "MGE18_数据生产者": "",
      "MGE18_数据生产机构": "",
      "MGE18_方法": "experiment"
    },
    "title": "轻质高强合金应力腐蚀"
  },
  {
    "_id": "674d245bf10142971fa5e5a7",
    "_meta_id": 21390968,
    "_tid": 2280,
    "data": {
      "材料牌号": "7020",
      "标准": "GB/T 15970.7－2007,HB 7235-1995",
      "化学成分": [
        {
          "元素": "Zr",
          "含量(wt%)": "0.08～0.20"
        },
        {
          "元素": "Fe",
          "含量(wt%)": "<0.40"
        },
        {
          "元素": "Zn",
          "含量(wt%)": "4.00～5.00"
        },
        {
          "元素": "Cr",
          "含量(wt%)": "0.10～0.35"
        },
        {
          "元素": "Cu",
          "含量(wt%)": "<0.20"
        },
        {
          "元素": "Mn",
          "含量(wt%)": "0.05～0.50"
        },
        {
          "元素": "Si",
          "含量(wt%)": "<0.35"
        },
        {
          "元素": "Al",
          "含量(wt%)": "余量"
        },
        {
          "元素": "Mg",
          "含量(wt%)": "1.00～1.40"
        }
      ],
      "加工工艺": "铸锭经均匀化处理后，热轧至8mm厚的板材，合金时效状态为T5态。",
      "应力腐蚀": [
        {
          "实验条件": "35℃的干燥空气中进行慢应变速率拉伸,应变速率为2.5×10^-7 s^-1",
          "应变": 0.04070393374741201,
          "应力": 261.4079728583545
        }
      ],
      "MGE18_标题": "铝合金数据",
      "MGE18_摘要": "无",
      "MGE18_DOI": "None",
      "MGE18_关键词": "7020, 超高强铝合金;, 慢应变速率拉伸;, 应力腐蚀敏感性;, NaCl+H2O2, 溶液",
      "MGE18_来源": "reference",
      "MGE18_引用": "罗先甫,查小琴,刘晓勇,张文利.7020超高强铝合金的应力腐蚀行为研究.材料保护 Vol52 No.6 Jun.2019:58-63.DOI:10.16577/j.cnki.42-1215/tb.2019.06.010",
      "MGE18_数据生产者": "",
      "MGE18_数据生产机构": "",
      "MGE18_方法": "experiment"
    },
    "title": "轻质高强合金应力腐蚀"
  },
  {
    "_id": "6745db09f10142971f4bad08",
    "_meta_id": 15478233,
    "_tid": 2280,
    "data": {
      "材料牌号": "7050",
      "化学成分": [
        {
          "元素": "Al",
          "含量(wt%)": "余量"
        },
        {
          "元素": "Mg",
          "含量(wt%)": "2025"
        },
        {
          "元素": "Fe",
          "含量(wt%)": "0.11"
        },
        {
          "元素": "Cu",
          "含量(wt%)": "2.02"
        },
        {
          "元素": "Cr",
          "含量(wt%)": "0.04"
        },
        {
          "元素": "zn",
          "含量(wt%)": "6.42"
        },
        {
          "元素": "Si",
          "含量(wt%)": "0.07"
        },
        {
          "元素": "Zr",
          "含量(wt%)": "0.13"
        },
        {
          "元素": "Mn",
          "含量(wt%)": "0.1"
        },
        {
          "元素": "Ti",
          "含量(wt%)": "0.03"
        }
      ],
      "加工工艺": "加工工艺：样品取自美国Alcoa公司生产的7050铝合金55mm厚板材，采用三种热处理制度，欠时效热处理：先将合金在470℃保温2h，冷水淬火，然后在135℃时效8h。峰时效和过时效处理和上述过程相同，时效时间分别为16h和24h。",
      "应力腐蚀": [
        {
          "实验条件": "实验条件：欠时效状态下在3.5%NaCl(质量分数)水溶液中，取样方向为短横(S−T)向，在阴极极化电位−800mV下进行拉伸性能测试，应变速率为1×10^-6 s^-1。",
          "应变": 5.930599369085174,
          "应力": 269.1588785046729
        }
      ],
      "MGE18_标题": "铝合金数据",
      "MGE18_摘要": "无",
      "MGE18_DOI": "None",
      "MGE18_关键词": "7050, 铝合金;应力腐蚀;氢脆;阴极极化;慢应变速率拉伸",
      "MGE18_来源": "reference",
      "MGE18_引用": "祁 星,宋仁国,王 超,李 海,乔利杰,宿彦京,褚武扬.阴极极化对7050铝合金应力腐蚀行为的影响.中国有色金属学报,第24卷 第3期 2014年3月:631-636.DOI:10.19476/j.ysxb.1004.0609.2014.03.008",
      "MGE18_数据生产者": "",
      "MGE18_数据生产机构": "",
      "MGE18_方法": "experiment"
    },
    "title": "轻质高强合金应力腐蚀"
  },
  {
    "_id": "674aa798f10142971f8739d4",
    "_meta_id": 19380901,
    "_tid": 2280,
    "data": {
      "材料牌号": "7020",
      "标准": "GB/T 15970.7−2000",
      "化学成分": [
        {
          "元素": "Zn",
          "含量(wt%)": "4.65"
        },
        {
          "元素": "Cr",
          "含量(wt%)": "0.18"
        },
        {
          "元素": "Cu",
          "含量(wt%)": "0.15"
        },
        {
          "元素": "Mg",
          "含量(wt%)": "1.13"
        },
        {
          "元素": "Al",
          "含量(wt%)": "余量"
        },
        {
          "元素": "Fe",
          "含量(wt%)": "0.41"
        },
        {
          "元素": "Si",
          "含量(wt%)": "0.14"
        },
        {
          "元素": "其他",
          "含量(wt%)": "<0.05"
        }
      ],
      "加工工艺": "从12mm厚的7020铝合金轧制板材，切取长150mm宽30mm的试样，在SX−4−10型箱式电阻炉中470℃/h固溶后，分别在室温水(约20℃)、沸水、空气中冷却至室温，然后立即在空气炉中进行人工时效，时效工艺为(90℃,12h)+(170℃,11h)。",
      "应力腐蚀": [
        {
          "实验条件": "在3.5%NaCl溶液中，冷却速率30℃/min，进行慢应变速率试验,拉伸速率为1×10^−6 s^−1。",
          "应变": 14.876335877862596,
          "应力": 52.617095466968244
        }
      ],
      "MGE18_标题": "铝合金数据",
      "MGE18_摘要": "无",
      "MGE18_DOI": "None",
      "MGE18_关键词": "7020, 铝合金;冷却速率;应力腐蚀断裂;显微组织",
      "MGE18_来源": "reference",
      "MGE18_引用": "刘文军,廖文博,郭琛,刘胜胆,张时家.冷却速率对7020铝合金显微组织和应力腐蚀断裂敏感性的影响.中国有色金属学报,第29卷第7期:1367-1376.DOI:10.19476/j.ysxb.1004.0609.2019.07.04",
      "MGE18_数据生产者": "",
      "MGE18_数据生产机构": "",
      "MGE18_方法": "experiment"
    },
    "title": "轻质高强合金应力腐蚀"
  },
  {
    "_id": "6747ea54f10142971f652e04",
    "_meta_id": 17149653,
    "_tid": 2280,
    "data": {
      "材料牌号": "7N01",
      "化学成分": [
        {
          "元素": "Fe",
          "含量(wt%)": "0.13"
        },
        {
          "元素": "Zn",
          "含量(wt%)": "4.58"
        },
        {
          "元素": "Si",
          "含量(wt%)": "0097"
        },
        {
          "元素": "Al",
          "含量(wt%)": "Bal"
        },
        {
          "元素": "Ti",
          "含量(wt%)": "0.057"
        },
        {
          "元素": "Mn",
          "含量(wt%)": "036"
        },
        {
          "元素": "Cr",
          "含量(wt%)": "0.21"
        },
        {
          "元素": "Cu",
          "含量(wt%)": "0.13"
        },
        {
          "元素": "Zr",
          "含量(wt%)": "0.13"
        },
        {
          "元素": "Mg",
          "含量(wt%)": "1.37"
        }
      ],
      "加工工艺": "固溶淬火后自然时效和单级时效至过时效，过时效温度采用常用的时效热处理温度120℃。 T4: 475℃/1h +25℃/15d，T7: 475℃/1h+120℃/96h",
      "应力腐蚀": [
        {
          "实验条件": "T7: 挤压方向; 3.5%NaCl预浸泡后慢应变速率拉伸,应变速率为6.67×10^-6 s^-1",
          "应变": 0.4891684136967156,
          "应力": 29.73600232085872
        }
      ],
      "MGE18_标题": "铝合金数据",
      "MGE18_摘要": "无",
      "MGE18_DOI": "None",
      "MGE18_关键词": "7N01, 铝合金；应力腐蚀；热处理；",
      "MGE18_来源": "reference",
      "MGE18_引用": "谭思治，罗兵辉，柏振海，王帅，姜根. 7N01 铝合金应力腐蚀行为研究. 稀有金属，doi: 10.13373/j.cnki.cjrm. XY19050001",
      "MGE18_数据生产者": "",
      "MGE18_数据生产机构": "",
      "MGE18_方法": "experiment"
    },
    "title": "轻质高强合金应力腐蚀"
  },
  {
    "_id": "674fe946f10142971fc84dd9",
    "_meta_id": 23645866,
    "_tid": 2280,
    "data": {
      "材料牌号": "Al-5.8Zn-2.7Mg-1.6Cu",
      "化学成分": [
        {
          "元素": "Ti",
          "含量(wt%)": "0.03"
        },
        {
          "元素": "Zn",
          "含量(wt%)": "5.8"
        },
        {
          "元素": "Al",
          "含量(wt%)": "余量"
        },
        {
          "元素": "Mg",
          "含量(wt%)": "2.7"
        },
        {
          "元素": "Mn",
          "含量(wt%)": "0.09"
        },
        {
          "元素": "Fe",
          "含量(wt%)": "0.16"
        },
        {
          "元素": "Si",
          "含量(wt%)": "0.09"
        },
        {
          "元素": "Cr",
          "含量(wt%)": "0.22"
        },
        {
          "元素": "Cu",
          "含量(wt%)": "1.6"
        },
        {
          "元素": "Zr",
          "含量(wt%)": "0.01"
        }
      ],
      "加工工艺": "加工工艺:T6 态铝合金板材双级固溶后,采用室温水冷,淬火转移时间小于15 s,随后进行人工时效。双\n级固溶工艺： 460 ℃×90 min+470 ℃×30 min。时效工艺：120 ℃ × 24 h",
      "应力腐蚀": [
        {
          "实验条件": "在空气中进行慢应变速率(SSRT)试验。试验条件:应变速率为6.25×10^-6 s^-1,试验温度为35℃",
          "应变": 11.355584833845704,
          "应力": 584.6296296296297
        }
      ],
      "MGE18_标题": "铝合金数据",
      "MGE18_摘要": "无",
      "MGE18_DOI": "None",
      "MGE18_关键词": "Al-5.8Zn-2.7Mg-1.6Cu, 铝合金;, 双级固溶;, 应力腐蚀",
      "MGE18_来源": "reference",
      "MGE18_引用": "李安敏,黄宇炜,徐 飞,孔德明.双级固溶对 Al-5.8Zn-2.7Mg-1.6Cu 铝合金应力腐蚀性能的影响.金属热处理,第 44 卷第7期2019年7月:10-17.文章编号: 0254-6051( 2019) 07-0010-08",
      "MGE18_数据生产者": "",
      "MGE18_数据生产机构": "",
      "MGE18_方法": "experiment"
    },
    "title": "轻质高强合金应力腐蚀"
  },
  {
    "_id": "673fb040f10142971ffeb25d",
    "_meta_id": 10433326,
    "_tid": 2280,
    "data": {
      "材料牌号": "Al-5.8Zn-2.7Mg-1.6Cu",
      "化学成分": [
        {
          "元素": "Si",
          "含量(wt%)": "0.09"
        },
        {
          "元素": "Fe",
          "含量(wt%)": "0.16"
        },
        {
          "元素": "Mg",
          "含量(wt%)": "2.7"
        },
        {
          "元素": "Al",
          "含量(wt%)": "余量"
        },
        {
          "元素": "Cu",
          "含量(wt%)": "1.6"
        },
        {
          "元素": "Ti",
          "含量(wt%)": "0.03"
        },
        {
          "元素": "Zr",
          "含量(wt%)": "0.01"
        },
        {
          "元素": "Zn",
          "含量(wt%)": "5.8"
        },
        {
          "元素": "Mn",
          "含量(wt%)": "0.09"
        },
        {
          "元素": "Cr",
          "含量(wt%)": "0.22"
        }
      ],
      "加工工艺": "加工工艺:T6 态铝合金板材双级固溶后,采用室温水冷,淬火转移时间小于15 s,随后进行人工时效。双\n级固溶工艺： 440 ℃ ×120 min + 470 ℃ × 50 min。时效工艺：120 ℃ × 24 h",
      "应力腐蚀": [
        {
          "实验条件": "在空气中进行慢应变速率(SSRT)试验。试验条件:应变速率为6.25×10^-6 s^-1,试验温度为35℃",
          "应变": 13.792416922851706,
          "应力": 588.478835978836
        }
      ],
      "MGE18_标题": "铝合金数据",
      "MGE18_摘要": "无",
      "MGE18_DOI": "None",
      "MGE18_关键词": "Al-5.8Zn-2.7Mg-1.6Cu, 铝合金;, 双级固溶;, 应力腐蚀",
      "MGE18_来源": "reference",
      "MGE18_引用": "李安敏,黄宇炜,徐 飞,孔德明.双级固溶对 Al-5.8Zn-2.7Mg-1.6Cu 铝合金应力腐蚀性能的影响.金属热处理,第 44 卷第7期2019年7月:10-17.文章编号: 0254-6051( 2019) 07-0010-08",
      "MGE18_数据生产者": "",
      "MGE18_数据生产机构": "",
      "MGE18_方法": "experiment"
    },
    "title": "轻质高强合金应力腐蚀"
  },
  {
    "_id": "67419bf7f10142971f16e702",
    "_meta_id": 12019667,
    "_tid": 2280,
    "data": {
      "材料牌号": "7050",
      "化学成分": [
        {
          "元素": "Mg",
          "含量(wt%)": "2025"
        },
        {
          "元素": "Si",
          "含量(wt%)": "0.07"
        },
        {
          "元素": "zn",
          "含量(wt%)": "6.42"
        },
        {
          "元素": "Mn",
          "含量(wt%)": "0.1"
        },
        {
          "元素": "Ti",
          "含量(wt%)": "0.03"
        },
        {
          "元素": "Zr",
          "含量(wt%)": "0.13"
        },
        {
          "元素": "Cr",
          "含量(wt%)": "0.04"
        },
        {
          "元素": "Cu",
          "含量(wt%)": "2.02"
        },
        {
          "元素": "Fe",
          "含量(wt%)": "0.11"
        },
        {
          "元素": "Al",
          "含量(wt%)": "余量"
        }
      ],
      "加工工艺": "加工工艺：样品取自美国Alcoa公司生产的7050铝合金55mm厚板材，采用三种热处理制度，欠时效热处理：先将合金在470℃保温2h，冷水淬火，然后在135℃时效8h。峰时效和过时效处理和上述过程相同，时效时间分别为16h和24h。",
      "应力腐蚀": [
        {
          "实验条件": "实验条件：峰时效状态在3.5%NaCl(质量分数)水溶液中，取样方向为短横(S−T)向，在阴极极化电位−1100mV下进行拉伸性能测试，应变速率为1×10^-6 s^-1。",
          "应变": 1.160883280757098,
          "应力": 109.07127429805615
        }
      ],
      "MGE18_标题": "铝合金数据",
      "MGE18_摘要": "无",
      "MGE18_DOI": "None",
      "MGE18_关键词": "7050, 铝合金;应力腐蚀;氢脆;阴极极化;慢应变速率拉伸",
      "MGE18_来源": "reference",
      "MGE18_引用": "祁 星,宋仁国,王 超,李 海,乔利杰,宿彦京,褚武扬.阴极极化对7050铝合金应力腐蚀行为的影响.中国有色金属学报,第24卷 第3期 2014年3月:631-636.DOI:10.19476/j.ysxb.1004.0609.2014.03.008",
      "MGE18_数据生产者": "",
      "MGE18_数据生产机构": "",
      "MGE18_方法": "experiment"
    },
    "title": "轻质高强合金应力腐蚀"
  },
  {
    "_id": "6744b2b2f10142971f3d51c2",
    "_meta_id": 14537363,
    "_tid": 2280,
    "data": {
      "材料牌号": "7075",
      "化学成分": [
        {
          "元素": "Zn",
          "含量(wt%)": "5.85"
        },
        {
          "元素": "Si",
          "含量(wt%)": "0.06"
        },
        {
          "元素": "Mg",
          "含量(wt%)": "2.57"
        },
        {
          "元素": "Mn",
          "含量(wt%)": "0.05"
        },
        {
          "元素": "Cu",
          "含量(wt%)": "1.5"
        },
        {
          "元素": "Fe",
          "含量(wt%)": "0.16"
        },
        {
          "元素": "Ti",
          "含量(wt%)": "0.02"
        },
        {
          "元素": "Cr",
          "含量(wt%)": "0.21"
        },
        {
          "元素": "Al",
          "含量(wt%)": "余量"
        }
      ],
      "加工工艺": "材料为76mm 厚的7075 铝合金板材。7075 铝合金的供货热处理状态为T7351 。峰时效T6 热处理:先将7075-T7351 在465 ℃固溶30min , 用冷水淬火, 然后在120 ℃时效24h , 再空冷。回归再时效(RRA)热处理:将7075-T6 在203 ℃回归10min , 然后在120 ℃时效24h , 空冷。",
      "应力腐蚀": [
        {
          "实验条件": "T7351：自腐蚀电位下，在3.5%NaCl溶液中进行慢应变速率拉伸，拉伸应变速率为9.68×10^-7/s^-1。",
          "应变": 7.536844208055535,
          "应力": 400.48276608318554
        }
      ],
      "MGE18_标题": "铝合金数据",
      "MGE18_摘要": "无",
      "MGE18_DOI": "None",
      "MGE18_关键词": "应力腐蚀;慢应变速率拉伸;7075, 铝合金",
      "MGE18_来源": "reference",
      "MGE18_引用": "刘继华,李荻,朱国伟,刘培英.7075铝合金应力腐蚀敏感性的SSRT和电化学测试研究.腐蚀与防护,第26卷第1期2005年1月,6-9.文章编号:1005-748X(2005)01-0006-04",
      "MGE18_数据生产者": "",
      "MGE18_数据生产机构": "",
      "MGE18_方法": "experiment"
    },
    "title": "轻质高强合金应力腐蚀"
  },
  {
    "_id": "674fe8bdf10142971fc8471d",
    "_meta_id": 23644142,
    "_tid": 2280,
    "data": {
      "材料牌号": "Al-5.8Zn-2.7Mg-1.6Cu",
      "化学成分": [
        {
          "元素": "Mn",
          "含量(wt%)": "0.09"
        },
        {
          "元素": "Zn",
          "含量(wt%)": "5.8"
        },
        {
          "元素": "Cr",
          "含量(wt%)": "0.22"
        },
        {
          "元素": "Zr",
          "含量(wt%)": "0.01"
        },
        {
          "元素": "Fe",
          "含量(wt%)": "0.16"
        },
        {
          "元素": "Ti",
          "含量(wt%)": "0.03"
        },
        {
          "元素": "Si",
          "含量(wt%)": "0.09"
        },
        {
          "元素": "Mg",
          "含量(wt%)": "2.7"
        },
        {
          "元素": "Al",
          "含量(wt%)": "余量"
        },
        {
          "元素": "Cu",
          "含量(wt%)": "1.6"
        }
      ],
      "加工工艺": "加工工艺:T6 态铝合金板材双级固溶后,采用室温水冷,淬火转移时间小于15s,随后进行人工时效。双\n级固溶工艺:440℃×90 min+475℃×40 min。时效工艺：120℃×24h",
      "应力腐蚀": [
        {
          "实验条件": "室温进行拉伸试验，拉伸速度为2mm/min。",
          "应变": 15.522697795071336,
          "应力": 583.7709215567654
        }
      ],
      "MGE18_标题": "铝合金数据",
      "MGE18_摘要": "无",
      "MGE18_DOI": "None",
      "MGE18_关键词": "Al-5.8Zn-2.7Mg-1.6Cu, 铝合金;, 双级固溶;, 应力腐蚀",
      "MGE18_来源": "reference",
      "MGE18_引用": "李安敏,黄宇炜,徐 飞,孔德明.双级固溶对 Al-5.8Zn-2.7Mg-1.6Cu 铝合金应力腐蚀性能的影响.金属热处理,第 44 卷第7期2019年7月:10-17.文章编号: 0254-6051( 2019) 07-0010-08",
      "MGE18_数据生产者": "",
      "MGE18_数据生产机构": "",
      "MGE18_方法": "experiment"
    },
    "title": "轻质高强合金应力腐蚀"
  },
  {
    "_id": "6737ecb5f10142971f9d2a34",
    "_meta_id": 4041477,
    "_tid": 2280,
    "data": {
      "材料牌号": "7003",
      "化学成分": [
        {
          "元素": "Si",
          "含量(wt%)": "0.3"
        },
        {
          "元素": "Zr",
          "含量(wt%)": "0.1"
        },
        {
          "元素": "zn",
          "含量(wt%)": "6.2"
        },
        {
          "元素": "Fe",
          "含量(wt%)": "0.35"
        },
        {
          "元素": "Al",
          "含量(wt%)": "余量"
        },
        {
          "元素": "Cu",
          "含量(wt%)": "0.2"
        },
        {
          "元素": "Mg",
          "含量(wt%)": "0.6"
        },
        {
          "元素": "Ti",
          "含量(wt%)": "0.2"
        },
        {
          "元素": "Cr",
          "含量(wt%)": "0.2"
        },
        {
          "元素": "Mn",
          "含量(wt%)": "0.3"
        }
      ],
      "加工工艺": "7003铝合金的热处理由固溶及时效两个步骤组成；时效处理分为3种时效制度：峰时效PA、双峰时效DPA及回归再时效RRA。PA：470℃×2h+120℃×50h；DPA：470℃×2h+120℃×120h；RRA：470℃×2h+120℃×48h+205℃×10min+120℃×48h",
      "应力腐蚀": [
        {
          "实验条件": "回归再时效(RRA)时在干燥空气中，在阴极电位为-1400mV时进行慢应力拉伸试验，拉伸应变速率为9.5×10^-7 s^-1。取样方向：纵向。",
          "应变": 0.7845900869156683,
          "应力": 89.46031746031747
        }
      ],
      "MGE18_标题": "铝合金数据",
      "MGE18_摘要": "无",
      "MGE18_DOI": "None",
      "MGE18_关键词": "7003铝合金;时效;应力腐蚀;阴极极化;氢脆",
      "MGE18_来源": "reference",
      "MGE18_引用": "孙 斌,宋仁国,李 海,熊 缨,陆 海,王 超.阴极极化对不同时效状态7003铝合金应力腐蚀行为的影响.材料热处理学报,第36卷第10期2015年10月:59-65.文章编号:1009-6264(2015)10-0059-07.",
      "MGE18_数据生产者": "",
      "MGE18_数据生产机构": "",
      "MGE18_方法": "experiment"
    },
    "title": "轻质高强合金应力腐蚀"
  },
  {
    "_id": "6744b29df10142971f3d50be",
    "_meta_id": 14537103,
    "_tid": 2280,
    "data": {
      "材料牌号": "7075",
      "化学成分": [
        {
          "元素": "Cu",
          "含量(wt%)": "1.5"
        },
        {
          "元素": "Zn",
          "含量(wt%)": "5.85"
        },
        {
          "元素": "Mn",
          "含量(wt%)": "0.05"
        },
        {
          "元素": "Cr",
          "含量(wt%)": "0.21"
        },
        {
          "元素": "Al",
          "含量(wt%)": "余量"
        },
        {
          "元素": "Si",
          "含量(wt%)": "0.06"
        },
        {
          "元素": "Fe",
          "含量(wt%)": "0.16"
        },
        {
          "元素": "Mg",
          "含量(wt%)": "2.57"
        },
        {
          "元素": "Ti",
          "含量(wt%)": "0.02"
        }
      ],
      "加工工艺": "材料为76mm 厚的7075 铝合金板材。7075 铝合金的供货热处理状态为T7351 。峰时效T6 热处理:先将7075-T7351 在465 ℃固溶30min , 用冷水淬火, 然后在120 ℃时效24h , 再空冷。回归再时效(RRA)热处理:将7075-T6 在203 ℃回归10min , 然后在120 ℃时效24h , 空冷。",
      "应力腐蚀": [
        {
          "实验条件": "T7351：恒极化电位-800mV下，在3.5%NaCl溶液中进行慢应变速率拉伸，拉伸应变速率为9.68×10^-7/s^-1。",
          "应变": 5.144555147701451,
          "应力": 304.11932645807843
        }
      ],
      "MGE18_标题": "铝合金数据",
      "MGE18_摘要": "无",
      "MGE18_DOI": "None",
      "MGE18_关键词": "应力腐蚀;慢应变速率拉伸;7075, 铝合金",
      "MGE18_来源": "reference",
      "MGE18_引用": "刘继华,李荻,朱国伟,刘培英.7075铝合金应力腐蚀敏感性的SSRT和电化学测试研究.腐蚀与防护,第26卷第1期2005年1月,6-9.文章编号:1005-748X(2005)01-0006-04",
      "MGE18_数据生产者": "",
      "MGE18_数据生产机构": "",
      "MGE18_方法": "experiment"
    },
    "title": "轻质高强合金应力腐蚀"
  },
  {
    "_id": "67476c19f10142971f5efa9b",
    "_meta_id": 16743276,
    "_tid": 2280,
    "data": {
      "材料牌号": "7003",
      "化学成分": [
        {
          "元素": "Cu",
          "含量(wt%)": "0.2"
        },
        {
          "元素": "Zr",
          "含量(wt%)": "0.1"
        },
        {
          "元素": "Fe",
          "含量(wt%)": "0.35"
        },
        {
          "元素": "Al",
          "含量(wt%)": "余量"
        },
        {
          "元素": "Mn",
          "含量(wt%)": "0.3"
        },
        {
          "元素": "Si",
          "含量(wt%)": "0.3"
        },
        {
          "元素": "zn",
          "含量(wt%)": "6.2"
        },
        {
          "元素": "Mg",
          "含量(wt%)": "0.6"
        },
        {
          "元素": "Cr",
          "含量(wt%)": "0.2"
        },
        {
          "元素": "Ti",
          "含量(wt%)": "0.2"
        }
      ],
      "加工工艺": "7003铝合金的热处理由固溶及时效两个步骤组成；时效处理分为3种时效制度：峰时效PA、双峰时效DPA及回归再时效RRA。PA：470℃×2h+120℃×50h；DPA：470℃×2h+120℃×120h；RRA：470℃×2h+120℃×48h+205℃×10min+120℃×48h",
      "应力腐蚀": [
        {
          "实验条件": "峰时效(PA)时在干燥空气中,拉伸试样取样于材料的纵向，阴极电位为－1100mV下进行慢应变速率拉伸，拉伸应变速率为9.5×10^-7 s^-1。",
          "应变": 2.1987810595405533,
          "应力": 238.15873015873015
        }
      ],
      "MGE18_标题": "铝合金数据",
      "MGE18_摘要": "无",
      "MGE18_DOI": "None",
      "MGE18_关键词": "7003铝合金;时效;应力腐蚀;阴极极化;氢脆",
      "MGE18_来源": "reference",
      "MGE18_引用": "孙 斌,宋仁国,李 海,熊 缨,陆 海,王 超.阴极极化对不同时效状态7003铝合金应力腐蚀行为的影响.材料热处理学报,第36卷第10期2015年10月:59-65.文章编号:1009-6264(2015)10-0059-07.",
      "MGE18_数据生产者": "",
      "MGE18_数据生产机构": "",
      "MGE18_方法": "experiment"
    },
    "title": "轻质高强合金应力腐蚀"
  },
  {
    "_id": "6744b246f10142971f3d4c6e",
    "_meta_id": 14535999,
    "_tid": 2280,
    "data": {
      "材料牌号": "7075",
      "化学成分": [
        {
          "元素": "Cr",
          "含量(wt%)": "0.21"
        },
        {
          "元素": "Fe",
          "含量(wt%)": "0.16"
        },
        {
          "元素": "Zn",
          "含量(wt%)": "5.85"
        },
        {
          "元素": "Al",
          "含量(wt%)": "余量"
        },
        {
          "元素": "Cu",
          "含量(wt%)": "1.5"
        },
        {
          "元素": "Si",
          "含量(wt%)": "0.06"
        },
        {
          "元素": "Mn",
          "含量(wt%)": "0.05"
        },
        {
          "元素": "Ti",
          "含量(wt%)": "0.02"
        },
        {
          "元素": "Mg",
          "含量(wt%)": "2.57"
        }
      ],
      "加工工艺": "材料为76mm 厚的7075 铝合金板材。7075 铝合金的供货热处理状态为T7351 。峰时效T6 热处理:先将7075-T7351 在465 ℃固溶30min , 用冷水淬火, 然后在120 ℃时效24h , 再空冷。回归再时效(RRA)热处理:将7075-T6 在203 ℃回归10min , 然后在120 ℃时效24h , 空冷。",
      "应力腐蚀": [
        {
          "实验条件": "T7351：恒极化电位-720mV下，在3.5%NaCl溶液中进行慢应变速率拉伸，拉伸应变速率为9.68×10^-7/s^-1。",
          "应变": 1.5156252820855374,
          "应力": 164.8498853604376
        }
      ],
      "MGE18_标题": "铝合金数据",
      "MGE18_摘要": "无",
      "MGE18_DOI": "None",
      "MGE18_关键词": "应力腐蚀;慢应变速率拉伸;7075, 铝合金",
      "MGE18_来源": "reference",
      "MGE18_引用": "刘继华,李荻,朱国伟,刘培英.7075铝合金应力腐蚀敏感性的SSRT和电化学测试研究.腐蚀与防护,第26卷第1期2005年1月,6-9.文章编号:1005-748X(2005)01-0006-04",
      "MGE18_数据生产者": "",
      "MGE18_数据生产机构": "",
      "MGE18_方法": "experiment"
    },
    "title": "轻质高强合金应力腐蚀"
  },
  {
    "_id": "67476c20f10142971f5efaf5",
    "_meta_id": 16743366,
    "_tid": 2280,
    "data": {
      "材料牌号": "7003",
      "化学成分": [
        {
          "元素": "Ti",
          "含量(wt%)": "0.2"
        },
        {
          "元素": "zn",
          "含量(wt%)": "6.2"
        },
        {
          "元素": "Cr",
          "含量(wt%)": "0.2"
        },
        {
          "元素": "Mg",
          "含量(wt%)": "0.6"
        },
        {
          "元素": "Zr",
          "含量(wt%)": "0.1"
        },
        {
          "元素": "Al",
          "含量(wt%)": "余量"
        },
        {
          "元素": "Mn",
          "含量(wt%)": "0.3"
        },
        {
          "元素": "Cu",
          "含量(wt%)": "0.2"
        },
        {
          "元素": "Fe",
          "含量(wt%)": "0.35"
        },
        {
          "元素": "Si",
          "含量(wt%)": "0.3"
        }
      ],
      "加工工艺": "7003铝合金的热处理由固溶及时效两个步骤组成；时效处理分为3种时效制度：峰时效PA、双峰时效DPA及回归再时效RRA。PA：470℃×2h+120℃×50h；DPA：470℃×2h+120℃×120h；RRA：470℃×2h+120℃×48h+205℃×10min+120℃×48h",
      "应力腐蚀": [
        {
          "实验条件": "双峰时效(DPA)时在干燥空气，在阴极电位为-1000mV时进行慢应力拉伸试验，拉伸应变速率为9.5×10^-7 s^-1。取样方向：纵向。",
          "应变": 12.438824493619014,
          "应力": 313.4569662387066
        }
      ],
      "MGE18_标题": "铝合金数据",
      "MGE18_摘要": "无",
      "MGE18_DOI": "None",
      "MGE18_关键词": "7003铝合金;时效;应力腐蚀;阴极极化;氢脆",
      "MGE18_来源": "reference",
      "MGE18_引用": "孙 斌,宋仁国,李 海,熊 缨,陆 海,王 超.阴极极化对不同时效状态7003铝合金应力腐蚀行为的影响.材料热处理学报,第36卷第10期2015年10月:59-65.文章编号:1009-6264(2015)10-0059-07.",
      "MGE18_数据生产者": "",
      "MGE18_数据生产机构": "",
      "MGE18_方法": "experiment"
    },
    "title": "轻质高强合金应力腐蚀"
  },
  {
    "_id": "6745db0ef10142971f4bad4a",
    "_meta_id": 15478299,
    "_tid": 2280,
    "data": {
      "材料牌号": "7050",
      "化学成分": [
        {
          "元素": "Fe",
          "含量(wt%)": "0.11"
        },
        {
          "元素": "Si",
          "含量(wt%)": "0.07"
        },
        {
          "元素": "Mg",
          "含量(wt%)": "2025"
        },
        {
          "元素": "Ti",
          "含量(wt%)": "0.03"
        },
        {
          "元素": "zn",
          "含量(wt%)": "6.42"
        },
        {
          "元素": "Al",
          "含量(wt%)": "余量"
        },
        {
          "元素": "Zr",
          "含量(wt%)": "0.13"
        },
        {
          "元素": "Cr",
          "含量(wt%)": "0.04"
        },
        {
          "元素": "Mn",
          "含量(wt%)": "0.1"
        },
        {
          "元素": "Cu",
          "含量(wt%)": "2.02"
        }
      ],
