Repository: Ambition-46/MatTabBench

# MatEAV-Bench

**A unified entity-attribute-value benchmark for natural-language retrieval across sparse materials databases**

MatEAV-Bench is a domain-specific benchmark for evaluating natural language-to-SQL (NL2SQL) retrieval over sparse and heterogeneous materials databases.

The benchmark integrates 43 public materials datasets into a unified Entity-Attribute-Value (EAV) relational database and provides 500 human-validated natural-language retrieval queries with verified execution results.

File: data/高铁材料服役大数据采集与计算-金属大气腐蚀.json (part 1 of 2)
[
  {
    "_id": "67389b65f10142971fa5ca85",
    "_meta_id": 4606806,
    "_tid": 862,
    "data": {
      "采集时间": "2021-02-06 07:32:47.999996",
      "地理位置": {
        "地点": "青岛/262301-1随动",
        "经度（°）": "115.809562683105",
        "纬度（°）": "29.6411571502686"
      },
      "材料牌号及主要成分": {
        "材料牌号": "7B05",
        "Al(wt%)": "余量",
        "Mg(wt%)": "1.193",
        "Zn(wt%)": "4.501",
        "Cu(wt%)": "0.165",
        "Si(wt%)": "0.051"
      },
      "试验方法": "电化学阻抗/盐雾试验",
      "测量参数": {
        "温度(℃)": "14.30000019",
        "湿度(%)": "28.89999962",
        "Cl-浓度(mg/m2)": "13.2872089717508",
        "pH值": "6.28000021",
        "液膜电阻(Ω cm2)": "17282.0546875",
        "极化电阻(Ω cm2)": "34367176",
        "开路电位(mV)": "0.107133507728577"
      },
      "计算模型": "C.R.=（50mV/ZL(mA/cm2)）*11.74*1000（μm/a）",
      "计算结果": {
        "腐蚀速率(um/a)": "0.0188552003237419",
        "已腐蚀量(um)": "0.00572463135439191"
      },
      "采集机构": "CRRC-HUST",
      "MGE18_标题": "高铁材料服役大数据采集与计算-金属大气腐蚀",
      "MGE18_摘要": "高铁铝合金大气腐蚀生产数据",
      "MGE18_DOI": "无",
      "MGE18_关键词": "铝合金, 大气腐蚀",
      "MGE18_来源": "self-production",
      "MGE18_引用": "无",
      "MGE18_数据生产者": "孙晓光",
      "MGE18_数据生产机构": "CRRC-HUST",
      "MGE18_方法": "production"
    },
    "title": "高铁材料服役大数据采集与计算-金属大气腐蚀-111"
  },
  {
    "_id": "673432bcf10142971f6d8211",
    "_meta_id": 918242,
    "_tid": 862,
    "data": {
      "采集时间": "2020-12-17 08:14:20.999999",
      "地理位置": {
        "地点": "青岛/262301-1随动",
        "经度（°）": "112.34016418457",
        "纬度（°）": "32.0620994567871"
      },
      "材料牌号及主要成分": {
        "材料牌号": "7N01",
        "Al(wt%)": "余量",
        "Mg(wt%)": "1.193",
        "Zn(wt%)": "4.501",
        "Cu(wt%)": "0.165",
        "Si(wt%)": "0.051"
      },
      "试验方法": "电化学阻抗/盐雾试验",
      "测量参数": {
        "温度(℃)": "10.89999962",
        "湿度(%)": "38.29999924",
        "Cl-浓度(mg/m2)": "13.2631845703273",
        "pH值": "6.710000038",
        "液膜电阻(Ω cm2)": "17751.880859375",
        "极化电阻(Ω cm2)": "16736368",
        "开路电位(mV)": "0.0286202430725098"
      },
      "计算模型": "C.R.=（50mV/ZL(mA/cm2)）*11.74*1000（μm/a）",
      "计算结果": {
        "腐蚀速率(um/a)": "0.0387180771213025",
        "已腐蚀量(um)": "0.00371026031495533"
      },
      "采集机构": "CRRC-HUST",
      "MGE18_标题": "高铁材料服役大数据采集与计算-金属大气腐蚀",
      "MGE18_摘要": "高铁铝合金大气腐蚀生产数据",
      "MGE18_DOI": "无",
      "MGE18_关键词": "铝合金, 大气腐蚀",
      "MGE18_来源": "self-production",
      "MGE18_引用": "无",
      "MGE18_数据生产者": "孙晓光",
      "MGE18_数据生产机构": "CRRC-HUST",
      "MGE18_方法": "production"
    },
    "title": "高铁材料服役大数据采集与计算-金属大气腐蚀-111"
  },
  {
    "_id": "6748819ef10142971f6c84a9",
    "_meta_id": 17630586,
    "_tid": 862,
    "data": {
      "采集时间": "2021-01-31 09:00:00",
      "地理位置": {
        "地点": "海南",
        "经度（°）": "110.477",
        "纬度（°）": "19.2551"
      },
      "材料牌号及主要成分": {
        "材料牌号": "7B05",
        "Al(wt%)": "余量",
        "Mg(wt%)": "1.193",
        "Zn(wt%)": "4.501",
        "Cu(wt%)": "0.165",
        "Si(wt%)": "0.051"
      },
      "试验方法": "电化学阻抗/盐雾试验",
      "测量参数": {
        "温度(℃)": "18",
        "湿度(%)": "83.30000305",
        "Cl-浓度(mg/m2)": "10.5523829482893",
        "pH值": "7.45",
        "液膜电阻(Ω cm2)": "3271.70581054688",
        "极化电阻(Ω cm2)": "94894.6484375",
        "开路电位(mV)": "0"
      },
      "计算模型": "C.R.=（50mV/ZL(mA/cm2)）*11.74*1000（μm/a）",
      "计算结果": {
        "腐蚀速率(um/a)": "6.82862522080541",
        "已腐蚀量(um)": "1.69645846465768"
      },
      "采集机构": "CRRC-HUST",
      "MGE18_标题": "高铁材料服役大数据采集与计算-金属大气腐蚀",
      "MGE18_摘要": "高铁铝合金大气腐蚀生产数据",
      "MGE18_DOI": "无",
      "MGE18_关键词": "铝合金, 大气腐蚀",
      "MGE18_来源": "self-production",
      "MGE18_引用": "无",
      "MGE18_数据生产者": "孙晓光",
      "MGE18_数据生产机构": "CRRC-HUST",
      "MGE18_方法": "production"
    },
    "title": "高铁材料服役大数据采集与计算-金属大气腐蚀-111"
  },
  {
    "_id": "673d2984f10142971fdf53a4",
    "_meta_id": 8377461,
    "_tid": 862,
    "data": {
      "采集时间": "2021-01-17 20:43:35.999999",
      "地理位置": {
        "地点": "青岛/262301-2随动",
        "经度（°）": "113.970779418945",
        "纬度（°）": "33.5980377197266"
      },
      "材料牌号及主要成分": {
        "材料牌号": "7N01",
        "Al(wt%)": "余量",
        "Mg(wt%)": "1.193",
        "Zn(wt%)": "4.501",
        "Cu(wt%)": "0.165",
        "Si(wt%)": "0.051"
      },
      "试验方法": "电化学阻抗/盐雾试验",
      "测量参数": {
        "温度(℃)": "11.69999981",
        "湿度(%)": "30.60000038",
        "Cl-浓度(mg/m2)": "13.0431351949486",
        "pH值": "6.1199998860000004",
        "液膜电阻(Ω cm2)": "17554.775390625",
        "极化电阻(Ω cm2)": "100722800",
        "开路电位(mV)": "0.0645987987518311"
      },
      "计算模型": "C.R.=（50mV/ZL(mA/cm2)）*11.74*1000（μm/a）",
      "计算结果": {
        "腐蚀速率(um/a)": "0.00643349858364672",
        "已腐蚀量(um)": "0.0140148613636506"
      },
      "采集机构": "CRRC-HUST",
      "MGE18_标题": "高铁材料服役大数据采集与计算-金属大气腐蚀",
      "MGE18_摘要": "高铁铝合金大气腐蚀生产数据",
      "MGE18_DOI": "无",
      "MGE18_关键词": "铝合金, 大气腐蚀",
      "MGE18_来源": "self-production",
      "MGE18_引用": "无",
      "MGE18_数据生产者": "孙晓光",
      "MGE18_数据生产机构": "CRRC-HUST",
      "MGE18_方法": "production"
    },
    "title": "高铁材料服役大数据采集与计算-金属大气腐蚀-111"
  },
  {
    "_id": "674db2cdf10142971face538",
    "_meta_id": 21849609,
    "_tid": 862,
    "data": {
      "采集时间": "2021-02-19 12:53:51.999999",
      "地理位置": {
        "地点": "青岛/262301-1随动",
        "经度（°）": "112.300964355469",
        "纬度（°）": "32.0197792053223"
      },
      "材料牌号及主要成分": {
        "材料牌号": "7N01",
        "Al(wt%)": "余量",
        "Mg(wt%)": "1.193",
        "Zn(wt%)": "4.501",
        "Cu(wt%)": "0.165",
        "Si(wt%)": "0.051"
      },
      "试验方法": "电化学阻抗/盐雾试验",
      "测量参数": {
        "温度(℃)": "13.65",
        "湿度(%)": "36.87",
        "Cl-浓度(mg/m2)": "13.8195998630871",
        "pH值": "6.17835283015541",
        "液膜电阻(Ω cm2)": "17206.3420848803",
        "极化电阻(Ω cm2)": "36876645.7996953",
        "开路电位(mV)": "0.0282787687078074"
      },
      "计算模型": "C.R.=（50mV/ZL(mA/cm2)）*11.74*1000（μm/a）",
      "计算结果": {
        "腐蚀速率(um/a)": "0.0175720970806232",
        "已腐蚀量(um)": "0.00615731016856582"
      },
      "采集机构": "CRRC-HUST",
      "MGE18_标题": "高铁材料服役大数据采集与计算-金属大气腐蚀",
      "MGE18_摘要": "高铁铝合金大气腐蚀生产数据",
      "MGE18_DOI": "无",
      "MGE18_关键词": "铝合金, 大气腐蚀",
      "MGE18_来源": "self-production",
      "MGE18_引用": "无",
      "MGE18_数据生产者": "孙晓光",
      "MGE18_数据生产机构": "CRRC-HUST",
      "MGE18_方法": "production"
    },
    "title": "高铁材料服役大数据采集与计算-金属大气腐蚀-111"
  },
  {
    "_id": "67449969f10142971f3c11d4",
    "_meta_id": 14455461,
    "_tid": 862,
    "data": {
      "采集时间": "2021-01-18 18:43:21.000003",
      "地理位置": {
        "地点": "青岛/262301-1随动",
        "经度（°）": "113.240364074707",
        "纬度（°）": "29.39306640625"
      },
      "材料牌号及主要成分": {
        "材料牌号": "7N01",
        "Al(wt%)": "余量",
        "Mg(wt%)": "1.193",
        "Zn(wt%)": "4.501",
        "Cu(wt%)": "0.165",
        "Si(wt%)": "0.051"
      },
      "试验方法": "电化学阻抗/盐雾试验",
      "测量参数": {
        "温度(℃)": "9.699999809",
        "湿度(%)": "28.60000038",
        "Cl-浓度(mg/m2)": "13.2382629621113",
        "pH值": "6.6300001139999996",
        "液膜电阻(Ω cm2)": "17467.552734375",
        "极化电阻(Ω cm2)": "123971648",
        "开路电位(mV)": "0.0257512331008911"
      },
      "计算模型": "C.R.=（50mV/ZL(mA/cm2)）*11.74*1000（μm/a）",
      "计算结果": {
        "腐蚀速率(um/a)": "0.00522700156579958",
        "已腐蚀量(um)": "0.00496785954346524"
      },
      "采集机构": "CRRC-HUST",
      "MGE18_标题": "高铁材料服役大数据采集与计算-金属大气腐蚀",
      "MGE18_摘要": "高铁铝合金大气腐蚀生产数据",
      "MGE18_DOI": "无",
      "MGE18_关键词": "铝合金, 大气腐蚀",
      "MGE18_来源": "self-production",
      "MGE18_引用": "无",
      "MGE18_数据生产者": "孙晓光",
      "MGE18_数据生产机构": "CRRC-HUST",
      "MGE18_方法": "production"
    },
    "title": "高铁材料服役大数据采集与计算-金属大气腐蚀-111"
  },
  {
    "_id": "673865b2f10142971fa32d65",
    "_meta_id": 4435510,
    "_tid": 862,
    "data": {
      "采集时间": "2020-12-13 03:00:00",
      "地理位置": {
        "地点": "海南",
        "经度（°）": "110.477",
        "纬度（°）": "19.2551"
      },
      "材料牌号及主要成分": {
        "材料牌号": "7B05",
        "Al(wt%)": "余量",
        "Mg(wt%)": "1.193",
        "Zn(wt%)": "4.501",
        "Cu(wt%)": "0.165",
        "Si(wt%)": "0.051"
      },
      "试验方法": "电化学阻抗/盐雾试验",
      "测量参数": {
        "温度(℃)": "612.7000122",
        "湿度(%)": "1.799999952",
        "Cl-浓度(mg/m2)": "10.5018457300184",
        "pH值": "7.32",
        "液膜电阻(Ω cm2)": "2324.62622070313",
        "极化电阻(Ω cm2)": "93424.2109375",
        "开路电位(mV)": "0"
      },
      "计算模型": "C.R.=（50mV/ZL(mA/cm2)）*11.74*1000（μm/a）",
      "计算结果": {
        "腐蚀速率(um/a)": "6.93610357120633",
        "已腐蚀量(um)": "0.787409705861798"
      },
      "采集机构": "CRRC-HUST",
      "MGE18_标题": "高铁材料服役大数据采集与计算-金属大气腐蚀",
      "MGE18_摘要": "高铁铝合金大气腐蚀生产数据",
      "MGE18_DOI": "无",
      "MGE18_关键词": "铝合金, 大气腐蚀",
      "MGE18_来源": "self-production",
      "MGE18_引用": "无",
      "MGE18_数据生产者": "孙晓光",
      "MGE18_数据生产机构": "CRRC-HUST",
      "MGE18_方法": "production"
    },
    "title": "高铁材料服役大数据采集与计算-金属大气腐蚀-111"
  },
  {
    "_id": "67429700f10142971f2307f0",
    "_meta_id": 12814529,
    "_tid": 862,
    "data": {
      "采集时间": "2020-11-01 03:35:00.000004",
      "地理位置": {
        "地点": "青岛/262301-2随动",
        "经度（°）": "115.597755432129",
        "纬度（°）": "38.8649024963379"
      },
      "材料牌号及主要成分": {
        "材料牌号": "6005A",
        "Al(wt%)": "余量",
        "Mg(wt%)": "0.54",
        "Zn(wt%)": "<0.2",
        "Cu(wt%)": "<0.3",
        "Si(wt%)": "0.71"
      },
      "试验方法": "电化学阻抗/盐雾试验",
      "测量参数": {
        "温度(℃)": "23.79999924",
        "湿度(%)": "50.5",
        "Cl-浓度(mg/m2)": "13.2532147825084",
        "pH值": "6.440000057",
        "液膜电阻(Ω cm2)": "20121.2168",
        "极化电阻(Ω cm2)": "2148375.75",
        "开路电位(mV)": "208.867311"
      },
      "计算模型": "C.R.=（50mV/ZL(mA/cm2)）*11.74*1000（μm/a）",
      "计算结果": {
        "腐蚀速率(um/a)": "0.301623",
        "已腐蚀量(um)": "74.0202939778196"
      },
      "采集机构": "CRRC-HUST",
      "MGE18_标题": "高铁材料服役大数据采集与计算-金属大气腐蚀",
      "MGE18_摘要": "高铁铝合金大气腐蚀生产数据",
      "MGE18_DOI": "无",
      "MGE18_关键词": "铝合金, 大气腐蚀",
      "MGE18_来源": "self-production",
      "MGE18_引用": "无",
      "MGE18_数据生产者": "孙晓光",
      "MGE18_数据生产机构": "CRRC-HUST",
      "MGE18_方法": "production"
    },
    "title": "高铁材料服役大数据采集与计算-金属大气腐蚀-111"
  },
  {
    "_id": "6742b14ef10142971f2462f2",
    "_meta_id": 12903363,
    "_tid": 862,
    "data": {
      "采集时间": "2020-11-23 23:47:02.000002",
      "地理位置": {
        "地点": "青岛/262301-1随动",
        "经度（°）": "114.626762390137",
        "纬度（°）": "38.2416839599609"
      },
      "材料牌号及主要成分": {
        "材料牌号": "7B05",
        "Al(wt%)": "余量",
        "Mg(wt%)": "1.193",
        "Zn(wt%)": "4.501",
        "Cu(wt%)": "0.165",
        "Si(wt%)": "0.051"
      },
      "试验方法": "电化学阻抗/盐雾试验",
      "测量参数": {
        "温度(℃)": "19.20000076",
        "湿度(%)": "39",
        "Cl-浓度(mg/m2)": "13.2213543681485",
        "pH值": "6.289999962",
        "液膜电阻(Ω cm2)": "17113.390625",
        "极化电阻(Ω cm2)": "107263784",
        "开路电位(mV)": "0.10582709312439"
      },
      "计算模型": "C.R.=（50mV/ZL(mA/cm2)）*11.74*1000（μm/a）",
      "计算结果": {
        "腐蚀速率(um/a)": "0.00604118167757406",
        "已腐蚀量(um)": "0.0029864824702714"
      },
      "采集机构": "CRRC-HUST",
      "MGE18_标题": "高铁材料服役大数据采集与计算-金属大气腐蚀",
      "MGE18_摘要": "高铁铝合金大气腐蚀生产数据",
      "MGE18_DOI": "无",
      "MGE18_关键词": "铝合金, 大气腐蚀",
      "MGE18_来源": "self-production",
      "MGE18_引用": "无",
      "MGE18_数据生产者": "孙晓光",
      "MGE18_数据生产机构": "CRRC-HUST",
      "MGE18_方法": "production"
    },
    "title": "高铁材料服役大数据采集与计算-金属大气腐蚀-111"
  },
  {
    "_id": "6742b0b8f10142971f245b90",
    "_meta_id": 12901473,
    "_tid": 862,
    "data": {
      "采集时间": "2021-01-21 11:32:26.000002",
      "地理位置": {
        "地点": "青岛/262301-1随动",
        "经度（°）": "114.449211120605",
        "纬度（°）": "30.5739440917969"
      },
      "材料牌号及主要成分": {
        "材料牌号": "7B05",
        "Al(wt%)": "余量",
        "Mg(wt%)": "1.193",
        "Zn(wt%)": "4.501",
        "Cu(wt%)": "0.165",
        "Si(wt%)": "0.051"
      },
      "试验方法": "电化学阻抗/盐雾试验",
      "测量参数": {
        "温度(℃)": "9",
        "湿度(%)": "27.39999962",
        "Cl-浓度(mg/m2)": "13.0532440141627",
        "pH值": "6.659999847",
        "液膜电阻(Ω cm2)": "17085.87109375",
        "极化电阻(Ω cm2)": "78155088",
        "开路电位(mV)": "0.025836706161499"
      },
      "计算模型": "C.R.=（50mV/ZL(mA/cm2)）*11.74*1000（μm/a）",
      "计算结果": {
        "腐蚀速率(um/a)": "0.00829120654088911",
        "已腐蚀量(um)": "0.00528147418240913"
      },
      "采集机构": "CRRC-HUST",
      "MGE18_标题": "高铁材料服役大数据采集与计算-金属大气腐蚀",
      "MGE18_摘要": "高铁铝合金大气腐蚀生产数据",
      "MGE18_DOI": "无",
      "MGE18_关键词": "铝合金, 大气腐蚀",
      "MGE18_来源": "self-production",
      "MGE18_引用": "无",
      "MGE18_数据生产者": "孙晓光",
      "MGE18_数据生产机构": "CRRC-HUST",
      "MGE18_方法": "production"
    },
    "title": "高铁材料服役大数据采集与计算-金属大气腐蚀-111"
  },
  {
    "_id": "67388055f10142971fa47369",
    "_meta_id": 4518970,
    "_tid": 862,
    "data": {
      "采集时间": "2020-10-27 10:59:59.999997",
      "地理位置": {
        "地点": "武汉",
        "经度（°）": "114.294",
        "纬度（°）": "30.6837"
      },
      "材料牌号及主要成分": {
        "材料牌号": "6082",
        "Al(wt%)": "余量",
        "Mg(wt%)": "0.7924",
        "Zn(wt%)": "0.0806",
        "Cu(wt%)": "0.0139",
        "Si(wt%)": "0.867"
      },
      "试验方法": "电化学阻抗/盐雾试验",
      "测量参数": {
        "温度(℃)": "19.20000076",
        "湿度(%)": "62.59999847",
        "Cl-浓度(mg/m2)": "12.0778972837164",
        "pH值": "6.86",
        "液膜电阻(Ω cm2)": "1227.28344726563",
        "极化电阻(Ω cm2)": "120391.6640625",
        "开路电位(mV)": "0"
      },
      "计算模型": "C.R.=（50mV/ZL(mA/cm2)）*11.74*1000（μm/a）",
      "计算结果": {
        "腐蚀速率(um/a)": "5.38243260234594",
        "已腐蚀量(um)": "0.417383793387306"
      },
      "采集机构": "CRRC-HUST",
      "MGE18_标题": "高铁材料服役大数据采集与计算-金属大气腐蚀",
      "MGE18_摘要": "高铁铝合金大气腐蚀生产数据",
      "MGE18_DOI": "无",
      "MGE18_关键词": "铝合金, 大气腐蚀",
      "MGE18_来源": "self-production",
      "MGE18_引用": "无",
      "MGE18_数据生产者": "孙晓光",
      "MGE18_数据生产机构": "CRRC-HUST",
      "MGE18_方法": "production"
    },
    "title": "高铁材料服役大数据采集与计算-金属大气腐蚀-111"
  },
  {
    "_id": "67344ce0f10142971f6ecf75",
    "_meta_id": 1003590,
    "_tid": 862,
    "data": {
      "采集时间": "2020-10-14 10:59:59.999997",
      "地理位置": {
        "地点": "武汉",
        "经度（°）": "114.294",
        "纬度（°）": "30.6837"
      },
      "材料牌号及主要成分": {
        "材料牌号": "6005A",
        "Al(wt%)": "余量",
        "Mg(wt%)": "0.54",
        "Zn(wt%)": "<0.2",
        "Cu(wt%)": "<0.3",
        "Si(wt%)": "0.71"
      },
      "试验方法": "电化学阻抗/盐雾试验",
      "测量参数": {
        "温度(℃)": "23.79999924",
        "湿度(%)": "70",
        "Cl-浓度(mg/m2)": "12.1863653535073",
        "pH值": "7.07",
        "液膜电阻(Ω cm2)": "1231.395752",
        "极化电阻(Ω cm2)": "123109.4844",
        "开路电位(mV)": "0"
      },
      "计算模型": "C.R.=（50mV/ZL(mA/cm2)）*11.74*1000（μm/a）",
      "计算结果": {
        "腐蚀速率(um/a)": "5.263607",
        "已腐蚀量(um)": "0.203218835340563"
      },
      "采集机构": "CRRC-HUST",
      "MGE18_标题": "高铁材料服役大数据采集与计算-金属大气腐蚀",
      "MGE18_摘要": "高铁铝合金大气腐蚀生产数据",
      "MGE18_DOI": "无",
      "MGE18_关键词": "铝合金, 大气腐蚀",
      "MGE18_来源": "self-production",
      "MGE18_引用": "无",
      "MGE18_数据生产者": "孙晓光",
      "MGE18_数据生产机构": "CRRC-HUST",
      "MGE18_方法": "production"
    },
    "title": "高铁材料服役大数据采集与计算-金属大气腐蚀-111"
  },
  {
    "_id": "674afa5bf10142971f8b09d8",
    "_meta_id": 19630761,
    "_tid": 862,
    "data": {
      "采集时间": "2021-03-06 10:59:59.999997",
      "地理位置": {
        "地点": "海南",
        "经度（°）": "110.477",
        "纬度（°）": "19.2551"
      },
      "材料牌号及主要成分": {
        "材料牌号": "7N01",
        "Al(wt%)": "余量",
        "Mg(wt%)": "1.193",
        "Zn(wt%)": "4.501",
        "Cu(wt%)": "0.165",
        "Si(wt%)": "0.051"
      },
      "试验方法": "电化学阻抗/盐雾试验",
      "测量参数": {
        "温度(℃)": "24.70000076",
        "湿度(%)": "81.30000305",
        "Cl-浓度(mg/m2)": "10.2402741526275",
        "pH值": "7.37",
        "液膜电阻(Ω cm2)": "3201.36450195313",
        "极化电阻(Ω cm2)": "94709.1484375",
        "开路电位(mV)": "0"
      },
      "计算模型": "C.R.=（50mV/ZL(mA/cm2)）*11.74*1000（μm/a）",
      "计算结果": {
        "腐蚀速率(um/a)": "6.84199994429946",
        "已腐蚀量(um)": "2.38574834323394"
      },
      "采集机构": "CRRC-HUST",
      "MGE18_标题": "高铁材料服役大数据采集与计算-金属大气腐蚀",
      "MGE18_摘要": "高铁铝合金大气腐蚀生产数据",
      "MGE18_DOI": "无",
      "MGE18_关键词": "铝合金, 大气腐蚀",
      "MGE18_来源": "self-production",
      "MGE18_引用": "无",
      "MGE18_数据生产者": "孙晓光",
      "MGE18_数据生产机构": "CRRC-HUST",
      "MGE18_方法": "production"
    },
    "title": "高铁材料服役大数据采集与计算-金属大气腐蚀-111"
  },
  {
    "_id": "674da68df10142971fac4824",
    "_meta_id": 21809397,
    "_tid": 862,
    "data": {
      "采集时间": "2020-12-06 22:00:00.000003",
      "地理位置": {
        "地点": "海南",
        "经度（°）": "110.477",
        "纬度（°）": "19.2551"
      },
      "材料牌号及主要成分": {
        "材料牌号": "7N01",
        "Al(wt%)": "余量",
        "Mg(wt%)": "1.193",
        "Zn(wt%)": "4.501",
        "Cu(wt%)": "0.165",
        "Si(wt%)": "0.051"
      },
      "试验方法": "电化学阻抗/盐雾试验",
      "测量参数": {
        "温度(℃)": "612.7000122",
        "湿度(%)": "1.799999952",
        "Cl-浓度(mg/m2)": "10.7549318710682",
        "pH值": "6.69",
        "液膜电阻(Ω cm2)": "2110.2685546875",
        "极化电阻(Ω cm2)": "96338.6171875",
        "开路电位(mV)": "0"
      },
      "计算模型": "C.R.=（50mV/ZL(mA/cm2)）*11.74*1000（μm/a）",
      "计算结果": {
        "腐蚀速率(um/a)": "6.72627473250031",
        "已腐蚀量(um)": "0.657927654256241"
      },
      "采集机构": "CRRC-HUST",
      "MGE18_标题": "高铁材料服役大数据采集与计算-金属大气腐蚀",
      "MGE18_摘要": "高铁铝合金大气腐蚀生产数据",
      "MGE18_DOI": "无",
      "MGE18_关键词": "铝合金, 大气腐蚀",
      "MGE18_来源": "self-production",
      "MGE18_引用": "无",
      "MGE18_数据生产者": "孙晓光",
      "MGE18_数据生产机构": "CRRC-HUST",
      "MGE18_方法": "production"
    },
    "title": "高铁材料服役大数据采集与计算-金属大气腐蚀-111"
  },
  {
    "_id": "6735d735f10142971f82a023",
    "_meta_id": 2302196,
    "_tid": 862,
    "data": {
      "采集时间": "2020-12-16 21:21:37.999996",
      "地理位置": {
        "地点": "青岛/262301-2随动",
        "经度（°）": "115.433197021484",
        "纬度（°）": "27.7483158111572"
      },
      "材料牌号及主要成分": {
        "材料牌号": "6082",
        "Al(wt%)": "余量",
        "Mg(wt%)": "0.7924",
        "Zn(wt%)": "0.0806",
        "Cu(wt%)": "0.0139",
        "Si(wt%)": "0.867"
      },
      "试验方法": "电化学阻抗/盐雾试验",
      "测量参数": {
        "温度(℃)": "6.400000095",
        "湿度(%)": "46.79999924",
        "Cl-浓度(mg/m2)": "13.1045175769007",
        "pH值": "6.980000019",
        "液膜电阻(Ω cm2)": "17533.833984375",
        "极化电阻(Ω cm2)": "280611744",
        "开路电位(mV)": "0.0643424987792969"
      },
      "计算模型": "C.R.=（50mV/ZL(mA/cm2)）*11.74*1000（μm/a）",
      "计算结果": {
        "腐蚀速率(um/a)": "0.00230924047173176",
        "已腐蚀量(um)": "2.63611925996776e-07"
      },
      "采集机构": "CRRC-HUST",
      "MGE18_标题": "高铁材料服役大数据采集与计算-金属大气腐蚀",
      "MGE18_摘要": "高铁铝合金大气腐蚀生产数据",
      "MGE18_DOI": "无",
      "MGE18_关键词": "铝合金, 大气腐蚀",
      "MGE18_来源": "self-production",
      "MGE18_引用": "无",
      "MGE18_数据生产者": "孙晓光",
      "MGE18_数据生产机构": "CRRC-HUST",
      "MGE18_方法": "production"
    },
    "title": "高铁材料服役大数据采集与计算-金属大气腐蚀-111"
  },
  {
    "_id": "67429716f10142971f2308f8",
    "_meta_id": 12814793,
    "_tid": 862,
    "data": {
      "采集时间": "2020-10-24 10:09:59.999999",
      "地理位置": {
        "地点": "青岛/262301-2随动",
        "经度（°）": "114.438232421875",
        "纬度（°）": "30.5601959228516"
      },
      "材料牌号及主要成分": {
        "材料牌号": "6005A",
        "Al(wt%)": "余量",
        "Mg(wt%)": "0.54",
        "Zn(wt%)": "<0.2",
        "Cu(wt%)": "<0.3",
        "Si(wt%)": "0.71"
      },
      "试验方法": "电化学阻抗/盐雾试验",
      "测量参数": {
        "温度(℃)": "34.5",
        "湿度(%)": "30.29999924",
        "Cl-浓度(mg/m2)": "13.1642461816656",
        "pH值": "6.420000076",
        "液膜电阻(Ω cm2)": "21398.94727",
        "极化电阻(Ω cm2)": "2637686.75",
        "开路电位(mV)": "62.144995"
      },
      "计算模型": "C.R.=（50mV/ZL(mA/cm2)）*11.74*1000（μm/a）",
      "计算结果": {
        "腐蚀速率(um/a)": "0.24567",
        "已腐蚀量(um)": "74.0148254369521"
      },
      "采集机构": "CRRC-HUST",
      "MGE18_标题": "高铁材料服役大数据采集与计算-金属大气腐蚀",
      "MGE18_摘要": "高铁铝合金大气腐蚀生产数据",
      "MGE18_DOI": "无",
      "MGE18_关键词": "铝合金, 大气腐蚀",
      "MGE18_来源": "self-production",
      "MGE18_引用": "无",
      "MGE18_数据生产者": "孙晓光",
      "MGE18_数据生产机构": "CRRC-HUST",
      "MGE18_方法": "production"
    },
    "title": "高铁材料服役大数据采集与计算-金属大气腐蚀-111"
  },
  {
    "_id": "67435edbf10142971f2ce09e",
    "_meta_id": 13459823,
    "_tid": 862,
    "data": {
      "采集时间": "2020-10-23 07:09:59.999999",
      "地理位置": {
        "地点": "青岛/262301-1随动",
        "经度（°）": "113.062194824219",
        "纬度（°）": "27.7923908233643"
      },
      "材料牌号及主要成分": {
        "材料牌号": "6005A",
        "Al(wt%)": "余量",
        "Mg(wt%)": "0.54",
        "Zn(wt%)": "<0.2",
        "Cu(wt%)": "<0.3",
        "Si(wt%)": "0.71"
      },
      "试验方法": "电化学阻抗/盐雾试验",
      "测量参数": {
        "温度(℃)": "27.20000076",
        "湿度(%)": "45.20000076",
        "Cl-浓度(mg/m2)": "13.2690140769229",
        "pH值": "6.010000229",
        "液膜电阻(Ω cm2)": "17431.13672",
        "极化电阻(Ω cm2)": "3413382.75",
        "开路电位(mV)": "28.168559"
      },
      "计算模型": "C.R.=（50mV/ZL(mA/cm2)）*11.74*1000（μm/a）",
      "计算结果": {
        "腐蚀速率(um/a)": "0.189841",
        "已腐蚀量(um)": "0.0225496466894977"
      },
      "采集机构": "CRRC-HUST",
      "MGE18_标题": "高铁材料服役大数据采集与计算-金属大气腐蚀",
      "MGE18_摘要": "高铁铝合金大气腐蚀生产数据",
      "MGE18_DOI": "无",
      "MGE18_关键词": "铝合金, 大气腐蚀",
      "MGE18_来源": "self-production",
      "MGE18_引用": "无",
      "MGE18_数据生产者": "孙晓光",
      "MGE18_数据生产机构": "CRRC-HUST",
      "MGE18_方法": "production"
    },
    "title": "高铁材料服役大数据采集与计算-金属大气腐蚀-111"
  },
  {
    "_id": "6736b4eef10142971f8dcc2e",
    "_meta_id": 3034367,
    "_tid": 862,
    "data": {
      "采集时间": "2020-12-16 04:00:00.000003",
      "地理位置": {
        "地点": "武汉",
        "经度（°）": "114.294",
        "纬度（°）": "30.6837"
      },
      "材料牌号及主要成分": {
        "材料牌号": "6082",
        "Al(wt%)": "余量",
        "Mg(wt%)": "0.7924",
        "Zn(wt%)": "0.0806",
        "Cu(wt%)": "0.0139",
        "Si(wt%)": "0.867"
      },
      "试验方法": "电化学阻抗/盐雾试验",
      "测量参数": {
        "温度(℃)": "7.199999809",
        "湿度(%)": "86.59999847",
        "Cl-浓度(mg/m2)": "12.1819683177066",
        "pH值": "6.99",
        "液膜电阻(Ω cm2)": "1389.21997070313",
        "极化电阻(Ω cm2)": "122810.9375",
        "开路电位(mV)": "0"
      },
      "计算模型": "C.R.=（50mV/ZL(mA/cm2)）*11.74*1000（μm/a）",
      "计算结果": {
        "腐蚀速率(um/a)": "5.27640292420983",
        "已腐蚀量(um)": "1.19348413595113"
      },
      "采集机构": "CRRC-HUST",
      "MGE18_标题": "高铁材料服役大数据采集与计算-金属大气腐蚀",
      "MGE18_摘要": "高铁铝合金大气腐蚀生产数据",
      "MGE18_DOI": "无",
      "MGE18_关键词": "铝合金, 大气腐蚀",
      "MGE18_来源": "self-production",
      "MGE18_引用": "无",
      "MGE18_数据生产者": "孙晓光",
      "MGE18_数据生产机构": "CRRC-HUST",
      "MGE18_方法": "production"
    },
    "title": "高铁材料服役大数据采集与计算-金属大气腐蚀-111"
  },
  {
    "_id": "673823d0f10142971f9fe556",
    "_meta_id": 4220455,
    "_tid": 862,
    "data": {
      "采集时间": "2020-11-03 01:21:37.999999",
      "地理位置": {
        "地点": "青岛/262301-1随动",
        "经度（°）": "112.724838256836",
        "纬度（°）": "26.9904804229736"
      },
      "材料牌号及主要成分": {
        "材料牌号": "6082",
        "Al(wt%)": "余量",
        "Mg(wt%)": "0.7924",
        "Zn(wt%)": "0.0806",
        "Cu(wt%)": "0.0139",
        "Si(wt%)": "0.867"
      },
      "试验方法": "电化学阻抗/盐雾试验",
      "测量参数": {
        "温度(℃)": "32.09999847",
        "湿度(%)": "37.79999924",
        "Cl-浓度(mg/m2)": "13.2361780560133",
        "pH值": "6.550000191",
        "液膜电阻(Ω cm2)": "17164.5078125",
        "极化电阻(Ω cm2)": "3507043.75",
        "开路电位(mV)": "0.0256047248840332"
      },
      "计算模型": "C.R.=（50mV/ZL(mA/cm2)）*11.74*1000（μm/a）",
      "计算结果": {
        "腐蚀速率(um/a)": "0.184771008207463",
        "已腐蚀量(um)": "0.0220528047690739"
      },
      "采集机构": "CRRC-HUST",
      "MGE18_标题": "高铁材料服役大数据采集与计算-金属大气腐蚀",
      "MGE18_摘要": "高铁铝合金大气腐蚀生产数据",
      "MGE18_DOI": "无",
      "MGE18_关键词": "铝合金, 大气腐蚀",
      "MGE18_来源": "self-production",
      "MGE18_引用": "无",
      "MGE18_数据生产者": "孙晓光",
      "MGE18_数据生产机构": "CRRC-HUST",
      "MGE18_方法": "production"
    },
    "title": "高铁材料服役大数据采集与计算-金属大气腐蚀-111"
  },
  {
    "_id": "67435e59f10142971f2cda62",
    "_meta_id": 13458227,
    "_tid": 862,
    "data": {
      "采集时间": "2020-12-08 10:09:59.999999",
      "地理位置": {
        "地点": "青岛/262301-1随动",
        "经度（°）": "113.225608825684",
        "纬度（°）": "23.0615825653076"
      },
      "材料牌号及主要成分": {
        "材料牌号": "6005A",
        "Al(wt%)": "余量",
        "Mg(wt%)": "0.54",
        "Zn(wt%)": "<0.2",
        "Cu(wt%)": "<0.3",
        "Si(wt%)": "0.71"
      },
      "试验方法": "电化学阻抗/盐雾试验",
      "测量参数": {
        "温度(℃)": "18.20000076",
        "湿度(%)": "31.70000076",
        "Cl-浓度(mg/m2)": "13.2742589560417",
        "pH值": "6.3699998860000004",
        "液膜电阻(Ω cm2)": "46045340",
        "极化电阻(Ω cm2)": "355760960",
        "开路电位(mV)": "107.389808"
      },
      "计算模型": "C.R.=（50mV/ZL(mA/cm2)）*11.74*1000（μm/a）",
      "计算结果": {
        "腐蚀速率(um/a)": "0.00182",
        "已腐蚀量(um)": "0.0306544301369863"
      },
      "采集机构": "CRRC-HUST",
      "MGE18_标题": "高铁材料服役大数据采集与计算-金属大气腐蚀",
      "MGE18_摘要": "高铁铝合金大气腐蚀生产数据",
      "MGE18_DOI": "无",
      "MGE18_关键词": "铝合金, 大气腐蚀",
      "MGE18_来源": "self-production",
      "MGE18_引用": "无",
      "MGE18_数据生产者": "孙晓光",
      "MGE18_数据生产机构": "CRRC-HUST",
      "MGE18_方法": "production"
    },
    "title": "高铁材料服役大数据采集与计算-金属大气腐蚀-111"
  },
  {
    "_id": "674e7f8ef10142971fb6beb7",
    "_meta_id": 22495112,
    "_tid": 862,
    "data": {
      "采集时间": "2021-01-09 00:00:00",
      "地理位置": {
        "地点": "海南",
        "经度（°）": "110.477",
        "纬度（°）": "19.2551"
      },
      "材料牌号及主要成分": {
        "材料牌号": "6005A",
        "Al(wt%)": "余量",
        "Mg(wt%)": "0.54",
        "Zn(wt%)": "<0.2",
        "Cu(wt%)": "<0.3",
        "Si(wt%)": "0.71"
      },
      "试验方法": "电化学阻抗/盐雾试验",
      "测量参数": {
        "温度(℃)": "22.10000038",
        "湿度(%)": "89.59999847",
        "Cl-浓度(mg/m2)": "10.7027250105967",
        "pH值": "6.87",
        "液膜电阻(Ω cm2)": "1840.970337",
        "极化电阻(Ω cm2)": "42070.44531",
        "开路电位(mV)": "0"
      },
      "计算模型": "C.R.=（50mV/ZL(mA/cm2)）*11.74*1000（μm/a）",
      "计算结果": {
        "腐蚀速率(um/a)": "15.402737",
        "已腐蚀量(um)": "1.12417637223649"
      },
      "采集机构": "CRRC-HUST",
      "MGE18_标题": "高铁材料服役大数据采集与计算-金属大气腐蚀",
      "MGE18_摘要": "高铁铝合金大气腐蚀生产数据",
      "MGE18_DOI": "无",
      "MGE18_关键词": "铝合金, 大气腐蚀",
      "MGE18_来源": "self-production",
      "MGE18_引用": "无",
      "MGE18_数据生产者": "孙晓光",
      "MGE18_数据生产机构": "CRRC-HUST",
      "MGE18_方法": "production"
    },
    "title": "高铁材料服役大数据采集与计算-金属大气腐蚀-111"
  },
  {
    "_id": "673c7089f10142971fd61e34",
    "_meta_id": 7773957,
    "_tid": 862,
    "data": {
      "采集时间": "2020-09-28 08:32:26.000002",
      "地理位置": {
        "地点": "青岛/262301-1随动",
        "经度（°）": "113.564094543457",
        "纬度（°）": "29.5215473175049"
      },
      "材料牌号及主要成分": {
        "材料牌号": "7B05",
        "Al(wt%)": "余量",
        "Mg(wt%)": "1.193",
        "Zn(wt%)": "4.501",
        "Cu(wt%)": "0.165",
        "Si(wt%)": "0.051"
      },
      "试验方法": "电化学阻抗/盐雾试验",
      "测量参数": {
        "温度(℃)": "33.09999847",
        "湿度(%)": "50.5",
        "Cl-浓度(mg/m2)": "13.1618961894076",
        "pH值": "6.079999924",
        "液膜电阻(Ω cm2)": "8194.990234375",
        "极化电阻(Ω cm2)": "42425232",
        "开路电位(mV)": "0.109074592590332"
      },
      "计算模型": "C.R.=（50mV/ZL(mA/cm2)）*11.74*1000（μm/a）",
      "计算结果": {
        "腐蚀速率(um/a)": "0.0152739294389716",
        "已腐蚀量(um)": "0.000724500042614494"
      },
      "采集机构": "CRRC-HUST",
      "MGE18_标题": "高铁材料服役大数据采集与计算-金属大气腐蚀",
      "MGE18_摘要": "高铁铝合金大气腐蚀生产数据",
      "MGE18_DOI": "无",
      "MGE18_关键词": "铝合金, 大气腐蚀",
      "MGE18_来源": "self-production",
      "MGE18_引用": "无",
      "MGE18_数据生产者": "孙晓光",
      "MGE18_数据生产机构": "CRRC-HUST",
      "MGE18_方法": "production"
    },
    "title": "高铁材料服役大数据采集与计算-金属大气腐蚀-111"
  },
  {
    "_id": "674817c4f10142971f676022",
    "_meta_id": 17293555,
    "_tid": 862,
    "data": {
      "采集时间": "2020-11-20 22:43:13.999999",
      "地理位置": {
        "地点": "青岛/262301-2随动",
        "经度（°）": "114.100440979004",
        "纬度（°）": "35.4496536254883"
      },
      "材料牌号及主要成分": {
        "材料牌号": "7N01",
        "Al(wt%)": "余量",
        "Mg(wt%)": "1.193",
        "Zn(wt%)": "4.501",
        "Cu(wt%)": "0.165",
        "Si(wt%)": "0.051"
      },
      "试验方法": "电化学阻抗/盐雾试验",
      "测量参数": {
        "温度(℃)": "21.89999962",
        "湿度(%)": "37",
        "Cl-浓度(mg/m2)": "13.0974180374485",
        "pH值": "6.300000191",
        "液膜电阻(Ω cm2)": "17554.283203125",
        "极化电阻(Ω cm2)": "106465704",
        "开路电位(mV)": "0.0635733604431152"
      },
      "计算模型": "C.R.=（50mV/ZL(mA/cm2)）*11.74*1000（μm/a）",
      "计算结果": {
        "腐蚀速率(um/a)": "0.00608646723776474",
        "已腐蚀量(um)": "0.013620398165983"
      },
      "采集机构": "CRRC-HUST",
      "MGE18_标题": "高铁材料服役大数据采集与计算-金属大气腐蚀",
      "MGE18_摘要": "高铁铝合金大气腐蚀生产数据",
      "MGE18_DOI": "无",
      "MGE18_关键词": "铝合金, 大气腐蚀",
      "MGE18_来源": "self-production",
      "MGE18_引用": "无",
      "MGE18_数据生产者": "孙晓光",
      "MGE18_数据生产机构": "CRRC-HUST",
      "MGE18_方法": "production"
    },
    "title": "高铁材料服役大数据采集与计算-金属大气腐蚀-111"
  },
  {
    "_id": "6735d762f10142971f82a26b",
    "_meta_id": 2302780,
    "_tid": 862,
    "data": {
      "采集时间": "2020-11-28 11:21:38.000002",
      "地理位置": {
        "地点": "青岛/262301-2随动",
        "经度（°）": "112.970230102539",
        "纬度（°）": "27.5461978912354"
      },
      "材料牌号及主要成分": {
        "材料牌号": "6082",
        "Al(wt%)": "余量",
        "Mg(wt%)": "0.7924",
        "Zn(wt%)": "0.0806",
        "Cu(wt%)": "0.0139",
        "Si(wt%)": "0.867"
      },
      "试验方法": "电化学阻抗/盐雾试验",
      "测量参数": {
        "温度(℃)": "16.5",
        "湿度(%)": "41.20000076",
        "Cl-浓度(mg/m2)": "13.2141464295281",
        "pH值": "6.300000191",
        "液膜电阻(Ω cm2)": "17519.53125",
        "极化电阻(Ω cm2)": "268237456",
        "开路电位(mV)": "0.0643913745880127"
      },
      "计算模型": "C.R.=（50mV/ZL(mA/cm2)）*11.74*1000（μm/a）",
      "计算结果": {
        "腐蚀速率(um/a)": "0.00241577004089777",
        "已腐蚀量(um)": "2.75772835718924e-07"
      },
      "采集机构": "CRRC-HUST",
      "MGE18_标题": "高铁材料服役大数据采集与计算-金属大气腐蚀",
      "MGE18_摘要": "高铁铝合金大气腐蚀生产数据",
      "MGE18_DOI": "无",
      "MGE18_关键词": "铝合金, 大气腐蚀",
      "MGE18_来源": "self-production",
      "MGE18_引用": "无",
      "MGE18_数据生产者": "孙晓光",
      "MGE18_数据生产机构": "CRRC-HUST",
      "MGE18_方法": "production"
    },
    "title": "高铁材料服役大数据采集与计算-金属大气腐蚀-111"
  },
  {
    "_id": "67343311f10142971f6d8671",
    "_meta_id": 919362,
    "_tid": 862,
    "data": {
      "采集时间": "2020-11-08 17:43:14.000002",
      "地理位置": {
        "地点": "青岛/262301-1随动",
        "经度（°）": "113.360748291016",
        "纬度（°）": "24.2154407501221"
      },
      "材料牌号及主要成分": {
        "材料牌号": "7N01",
        "Al(wt%)": "余量",
        "Mg(wt%)": "1.193",
        "Zn(wt%)": "4.501",
        "Cu(wt%)": "0.165",
        "Si(wt%)": "0.051"
      },
      "试验方法": "电化学阻抗/盐雾试验",
      "测量参数": {
        "温度(℃)": "23.10000038",
        "湿度(%)": "55.20000076",
        "Cl-浓度(mg/m2)": "13.3003858399697",
        "pH值": "6.170000076",
        "液膜电阻(Ω cm2)": "17110.94921875",
        "极化电阻(Ω cm2)": "36373420",
        "开路电位(mV)": "0.023614764213562"
      },
      "计算模型": "C.R.=（50mV/ZL(mA/cm2)）*11.74*1000（μm/a）",
      "计算结果": {
        "腐蚀速率(um/a)": "0.0178152076841798",
        "已腐蚀量(um)": "0.00234111785202253"
      },
      "采集机构": "CRRC-HUST",
      "MGE18_标题": "高铁材料服役大数据采集与计算-金属大气腐蚀",
      "MGE18_摘要": "高铁铝合金大气腐蚀生产数据",
      "MGE18_DOI": "无",
      "MGE18_关键词": "铝合金, 大气腐蚀",
      "MGE18_来源": "self-production",
      "MGE18_引用": "无",
      "MGE18_数据生产者": "孙晓光",
      "MGE18_数据生产机构": "CRRC-HUST",
      "MGE18_方法": "production"
    },
    "title": "高铁材料服役大数据采集与计算-金属大气腐蚀-111"
  },
  {
    "_id": "674ae989f10142971f8a32fe",
    "_meta_id": 19575759,
    "_tid": 862,
    "data": {
      "采集时间": "2021-02-17 07:00:00.000003",
      "地理位置": {
        "地点": "武汉",
        "经度（°）": "114.294",
        "纬度（°）": "30.6837"
      },
      "材料牌号及主要成分": {
        "材料牌号": "6005A",
        "Al(wt%)": "余量",
        "Mg(wt%)": "0.54",
        "Zn(wt%)": "<0.2",
        "Cu(wt%)": "<0.3",
        "Si(wt%)": "0.71"
      },
      "试验方法": "电化学阻抗/盐雾试验",
      "测量参数": {
        "温度(℃)": "0.699999988",
        "湿度(%)": "88.30000305",
        "Cl-浓度(mg/m2)": "12.0839380140195",
        "pH值": "7.05",
        "液膜电阻(Ω cm2)": "1186.535156",
        "极化电阻(Ω cm2)": "88595.09375",
        "开路电位(mV)": "0"
      },
      "计算模型": "C.R.=（50mV/ZL(mA/cm2)）*11.74*1000（μm/a）",
      "计算结果": {
        "腐蚀速率(um/a)": "7.314175",
        "已腐蚀量(um)": "2.27203741635908"
      },
      "采集机构": "CRRC-HUST",
      "MGE18_标题": "高铁材料服役大数据采集与计算-金属大气腐蚀",
      "MGE18_摘要": "高铁铝合金大气腐蚀生产数据",
      "MGE18_DOI": "无",
      "MGE18_关键词": "铝合金, 大气腐蚀",
      "MGE18_来源": "self-production",
      "MGE18_引用": "无",
      "MGE18_数据生产者": "孙晓光",
      "MGE18_数据生产机构": "CRRC-HUST",
      "MGE18_方法": "production"
    },
    "title": "高铁材料服役大数据采集与计算-金属大气腐蚀-111"
  },
  {
    "_id": "67435ec2f10142971f2cdf6e",
    "_meta_id": 13459519,
    "_tid": 862,
    "data": {
      "采集时间": "2020-11-01 01:12:59.999996",
      "地理位置": {
        "地点": "青岛/262301-1随动",
        "经度（°）": "112.723365783691",
        "纬度（°）": "27.0908508300781"
      },
      "材料牌号及主要成分": {
        "材料牌号": "6005A",
        "Al(wt%)": "余量",
        "Mg(wt%)": "0.54",
        "Zn(wt%)": "<0.2",
        "Cu(wt%)": "<0.3",
        "Si(wt%)": "0.71"
      },
      "试验方法": "电化学阻抗/盐雾试验",
      "测量参数": {
        "温度(℃)": "30.5",
        "湿度(%)": "53.40000153",
        "Cl-浓度(mg/m2)": "13.0966380472776",
        "pH值": "6.019999981",
        "液膜电阻(Ω cm2)": "7459.11377",
        "极化电阻(Ω cm2)": "2585802.5",
        "开路电位(mV)": "210.13701"
      },
      "计算模型": "C.R.=（50mV/ZL(mA/cm2)）*11.74*1000（μm/a）",
      "计算结果": {
        "腐蚀速率(um/a)": "0.250599",
        "已腐蚀量(um)": "0.0263651221461187"
      },
      "采集机构": "CRRC-HUST",
      "MGE18_标题": "高铁材料服役大数据采集与计算-金属大气腐蚀",
      "MGE18_摘要": "高铁铝合金大气腐蚀生产数据",
      "MGE18_DOI": "无",
      "MGE18_关键词": "铝合金, 大气腐蚀",
      "MGE18_来源": "self-production",
      "MGE18_引用": "无",
      "MGE18_数据生产者": "孙晓光",
      "MGE18_数据生产机构": "CRRC-HUST",
      "MGE18_方法": "production"
    },
    "title": "高铁材料服役大数据采集与计算-金属大气腐蚀-111"
  },
  {
    "_id": "674ff706f10142971fc8fa65",
    "_meta_id": 23690038,
    "_tid": 862,
    "data": {
      "采集时间": "2020-12-27 17:32:26.000002",
      "地理位置": {
        "地点": "青岛/262301-1随动",
        "经度（°）": "116.504890441895",
        "纬度（°）": "31.720043182373"
      },
      "材料牌号及主要成分": {
        "材料牌号": "7B05",
        "Al(wt%)": "余量",
        "Mg(wt%)": "1.193",
        "Zn(wt%)": "4.501",
        "Cu(wt%)": "0.165",
        "Si(wt%)": "0.051"
      },
      "试验方法": "电化学阻抗/盐雾试验",
      "测量参数": {
        "温度(℃)": "24.70000076",
        "湿度(%)": "40.90000153",
        "Cl-浓度(mg/m2)": "13.0078806415663",
        "pH值": "6.059999943",
        "液膜电阻(Ω cm2)": "17463.8359375",
        "极化电阻(Ω cm2)": "35291204",
        "开路电位(mV)": "0.0279488563537598"
      },
      "计算模型": "C.R.=（50mV/ZL(mA/cm2)）*11.74*1000（μm/a）",
      "计算结果": {
        "腐蚀速率(um/a)": "0.0183615156856831",
        "已腐蚀量(um)": "0.00429177488457244"
      },
      "采集机构": "CRRC-HUST",
      "MGE18_标题": "高铁材料服役大数据采集与计算-金属大气腐蚀",
      "MGE18_摘要": "高铁铝合金大气腐蚀生产数据",
      "MGE18_DOI": "无",
      "MGE18_关键词": "铝合金, 大气腐蚀",
      "MGE18_来源": "self-production",
      "MGE18_引用": "无",
      "MGE18_数据生产者": "孙晓光",
      "MGE18_数据生产机构": "CRRC-HUST",
      "MGE18_方法": "production"
    },
    "title": "高铁材料服役大数据采集与计算-金属大气腐蚀-111"
  },
  {
    "_id": "674db256f10142971facdf6c",
    "_meta_id": 21848125,
    "_tid": 862,
    "data": {
      "采集时间": "2020-09-30 22:09:59.999999",
      "地理位置": {
        "地点": "青岛/262301-2随动",
        "经度（°）": "110.940017700195",
        "纬度（°）": "32.5920677185059"
      },
      "材料牌号及主要成分": {
        "材料牌号": "6005A",
        "Al(wt%)": "余量",
        "Mg(wt%)": "0.54",
        "Zn(wt%)": "<0.2",
        "Cu(wt%)": "<0.3",
        "Si(wt%)": "0.71"
      },
      "试验方法": "电化学阻抗/盐雾试验",
      "测量参数": {
        "温度(℃)": "35.5",
        "湿度(%)": "50.79999924",
        "Cl-浓度(mg/m2)": "13.2755583080744",
        "pH值": "6.349999905",
        "液膜电阻(Ω cm2)": "25881.73047",
        "极化电阻(Ω cm2)": "1847034.5",
        "开路电位(mV)": "59.691072"
      },
      "计算模型": "C.R.=（50mV/ZL(mA/cm2)）*11.74*1000（μm/a）",
      "计算结果": {
        "腐蚀速率(um/a)": "0.350833",
        "已腐蚀量(um)": "73.9964546320434"
      },
      "采集机构": "CRRC-HUST",
      "MGE18_标题": "高铁材料服役大数据采集与计算-金属大气腐蚀",
      "MGE18_摘要": "高铁铝合金大气腐蚀生产数据",
      "MGE18_DOI": "无",
      "MGE18_关键词": "铝合金, 大气腐蚀",
      "MGE18_来源": "self-production",
      "MGE18_引用": "无",
      "MGE18_数据生产者": "孙晓光",
      "MGE18_数据生产机构": "CRRC-HUST",
      "MGE18_方法": "production"
    },
    "title": "高铁材料服役大数据采集与计算-金属大气腐蚀-111"
  },
  {
    "_id": "673f01f6f10142971ff625a1",
    "_meta_id": 9873010,
    "_tid": 862,
    "data": {
      "采集时间": "2021-02-08 17:11:40.000001",
      "地理位置": {
        "地点": "青岛/262301-1随动",
        "经度（°）": "112.720985412598",
        "纬度（°）": "30.3784847259521"
      },
      "材料牌号及主要成分": {
        "材料牌号": "7B05",
        "Al(wt%)": "余量",
        "Mg(wt%)": "1.193",
        "Zn(wt%)": "4.501",
        "Cu(wt%)": "0.165",
        "Si(wt%)": "0.051"
      },
      "试验方法": "电化学阻抗/盐雾试验",
      "测量参数": {
        "温度(℃)": "19.60000038",
        "湿度(%)": "30",
        "Cl-浓度(mg/m2)": "13.2820238304484",
        "pH值": "6.71999979",
        "液膜电阻(Ω cm2)": "13616.6171875",
        "极化电阻(Ω cm2)": "32301742",
        "开路电位(mV)": "0.0274360179901123"
      },
      "计算模型": "C.R.=（50mV/ZL(mA/cm2)）*11.74*1000（μm/a）",
      "计算结果": {
        "腐蚀速率(um/a)": "0.0200608374143485",
        "已腐蚀量(um)": "0.00584110807354827"
      },
      "采集机构": "CRRC-HUST",
      "MGE18_标题": "高铁材料服役大数据采集与计算-金属大气腐蚀",
      "MGE18_摘要": "高铁铝合金大气腐蚀生产数据",
      "MGE18_DOI": "无",
      "MGE18_关键词": "铝合金, 大气腐蚀",
      "MGE18_来源": "self-production",
      "MGE18_引用": "无",
      "MGE18_数据生产者": "孙晓光",
      "MGE18_数据生产机构": "CRRC-HUST",
      "MGE18_方法": "production"
    },
    "title": "高铁材料服役大数据采集与计算-金属大气腐蚀-111"
  },
  {
    "_id": "674296dcf10142971f230634",
    "_meta_id": 12814085,
    "_tid": 862,
    "data": {
      "采集时间": "2020-11-13 18:09:59.999996",
      "地理位置": {
        "地点": "青岛/262301-2随动",
        "经度（°）": "113.850860595703",
        "纬度（°）": "35.1013031005859"
      },
      "材料牌号及主要成分": {
        "材料牌号": "6005A",
        "Al(wt%)": "余量",
        "Mg(wt%)": "0.54",
        "Zn(wt%)": "<0.2",
        "Cu(wt%)": "<0.3",
        "Si(wt%)": "0.71"
      },
      "试验方法": "电化学阻抗/盐雾试验",
      "测量参数": {
        "温度(℃)": "36.5",
        "湿度(%)": "30.10000038",
        "Cl-浓度(mg/m2)": "13.1661209649998",
        "pH值": "6.8699998860000004",
        "液膜电阻(Ω cm2)": "450393.125",
        "极化电阻(Ω cm2)": "3066821.25",
        "开路电位(mV)": "62.389135"
      },
      "计算模型": "C.R.=（50mV/ZL(mA/cm2)）*11.74*1000（μm/a）",
      "计算结果": {
        "腐蚀速率(um/a)": "0.211294",
        "已腐蚀量(um)": "74.0299654264498"
      },
      "采集机构": "CRRC-HUST",
      "MGE18_标题": "高铁材料服役大数据采集与计算-金属大气腐蚀",
      "MGE18_摘要": "高铁铝合金大气腐蚀生产数据",
      "MGE18_DOI": "无",
      "MGE18_关键词": "铝合金, 大气腐蚀",
      "MGE18_来源": "self-production",
      "MGE18_引用": "无",
      "MGE18_数据生产者": "孙晓光",
      "MGE18_数据生产机构": "CRRC-HUST",
      "MGE18_方法": "production"
    },
    "title": "高铁材料服役大数据采集与计算-金属大气腐蚀-111"
  },
  {
    "_id": "6745e76df10142971f4c319c",
    "_meta_id": 15512173,
    "_tid": 862,
    "data": {
      "采集时间": "2021-02-24 10:59:59.999997",
      "地理位置": {
        "地点": "海南",
        "经度（°）": "110.477",
        "纬度（°）": "19.2551"
      },
      "材料牌号及主要成分": {
