Repository: Ambition-46/MatTabBench

# MatEAV-Bench

**A unified entity-attribute-value benchmark for natural-language retrieval across sparse materials databases**

MatEAV-Bench is a domain-specific benchmark for evaluating natural language-to-SQL (NL2SQL) retrieval over sparse and heterogeneous materials databases.

The benchmark integrates 43 public materials datasets into a unified Entity-Attribute-Value (EAV) relational database and provides 500 human-validated natural-language retrieval queries with verified execution results.

File: data/RPV材料辐照样品纳米压痕数据.json (part 2 of 2)
[
        "样品尺寸": "15mm x 15mm x 1mm"
      },
      "辐照参数": {
        "辐照源": "质子",
        "辐照温度（℃）": "100",
        "辐照剂量（dpa）": "0.5"
      },
      "纳米压痕硬度（GPa）": [
        {
          "压入深度": 348.90454192836916,
          "硬度": 3.955779618969246
        }
      ],
      "MGE18_标题": "二重RPV 0.5dpa 质子辐照样品纳米压痕硬度数据第二次测试",
      "MGE18_摘要": "二重RPV 0.5dpa 240keV 质子辐照 100℃ 样品纳米压痕硬度数据",
      "MGE18_DOI": "10.12110/mater10.121.NKRDP.20210905.ds.6134a9c00be33cf90779825c",
      "MGE18_关键词": "RPV, 纳米压痕, 硬度",
      "MGE18_来源": "self-production",
      "MGE18_引用": "",
      "MGE18_数据生产者": "",
      "MGE18_数据生产机构": "",
      "MGE18_方法": "experiment"
    },
    "title": "RPV材料辐照样品纳米压痕数据"
  },
  {
    "_id": "673f30c1f10142971ff86863",
    "_meta_id": 10021172,
    "_tid": 1740,
    "data": {
      "基础信息": {
        "材料名称": "A5083（1）",
        "材料类型": "RPV钢铁"
      },
      "化学成分": {
        "C": 0.167,
        "Si": 0.19,
        "Mn": 1.35,
        "Ni": 0.74,
        "Cr": 0.09,
        "Cu": 0.03,
        "Mo": 0.48,
        "P": 0.005,
        "S": 0.002
      },
      "样品参数": {
        "样品尺寸": "15mm x 15mm x 1mm"
      },
      "辐照参数": {
        "辐照源": "质子",
        "辐照温度（℃）": "290",
        "辐照剂量（dpa）": "2.26"
      },
      "纳米压痕硬度（GPa）": [
        {
          "压入深度": 999.7722230016803,
          "硬度": 2.744052598267363
        }
      ],
      "MGE18_标题": "国内RPV 2.26dpa 质子辐照样品纳米压痕硬度数据第五次测试",
      "MGE18_摘要": "国内RPV 2.26dpa 240keV 质子辐照 290℃样品纳米压痕硬度数据",
      "MGE18_DOI": "10.12110/mater10.121.NKRDP.20210905.ds.6134a9c00be33cf90779825c",
      "MGE18_关键词": "RPV, 纳米压痕, 硬度",
      "MGE18_来源": "self-production",
      "MGE18_引用": "",
      "MGE18_数据生产者": "",
      "MGE18_数据生产机构": "",
      "MGE18_方法": "experiment"
    },
    "title": "RPV材料辐照样品纳米压痕数据"
  },
  {
    "_id": "6736cb93f10142971f8eeb5c",
    "_meta_id": 3107885,
    "_tid": 1740,
    "data": {
      "基础信息": {
        "材料名称": "16MND5",
        "材料类型": "RPV钢铁"
      },
      "化学成分": {
        "C": 0.22,
        "Si": 0.1,
        "Mn": 1.15,
        "Ni": 0.5,
        "Cr": 0.25,
        "Cu": 0.08,
        "Mo": 0.43,
        "P": 0.008,
        "S": 0.008
      },
      "样品参数": {
        "样品尺寸": "15mm x 15mm x 1mm"
      },
      "辐照参数": {
        "辐照源": "Fe离子",
        "辐照温度（℃）": "100",
        "辐照剂量（dpa）": "1.37"
      },
      "纳米压痕硬度（GPa）": [
        {
          "压入深度": 156.90500068962552,
          "硬度": 4.945069780773986
        }
      ],
      "MGE18_标题": "国外RPV1.37dpa Fe离子辐照样品纳米压痕硬度数据第二次测试",
      "MGE18_摘要": "国外RPV0.5dpa 240keV Fe离子辐照 100℃ 样品纳米压痕硬度数据",
      "MGE18_DOI": "10.12110/mater10.121.NKRDP.20210905.ds.6134a9c00be33cf90779825c",
      "MGE18_关键词": "RPV, 纳米压痕, 硬度",
      "MGE18_来源": "self-production",
      "MGE18_引用": "",
      "MGE18_数据生产者": "",
      "MGE18_数据生产机构": "",
      "MGE18_方法": "experiment"
    },
    "title": "RPV材料辐照样品纳米压痕数据"
  },
  {
    "_id": "673ee5eaf10142971ff4ca0d",
    "_meta_id": 9784030,
    "_tid": 1740,
    "data": {
      "基础信息": {
        "材料名称": "16MND5",
        "材料类型": "RPV钢铁"
      },
      "化学成分": {
        "C": 0.22,
        "Si": 0.1,
        "Mn": 1.15,
        "Ni": 0.5,
        "Cr": 0.25,
        "Cu": 0.08,
        "Mo": 0.43,
        "P": 0.008,
        "S": 0.008
      },
      "样品参数": {
        "样品尺寸": "15mm x 15mm x 1mm"
      },
      "辐照参数": {
        "辐照源": "质子",
        "辐照温度（℃）": "290",
        "辐照剂量（dpa）": "2.26"
      },
      "纳米压痕硬度（GPa）": [
        {
          "压入深度": 263.9580445794638,
          "硬度": 4.577039462529401
        }
      ],
      "MGE18_标题": "国外A5083 RPV 2.26dpa 质子辐照样品纳米压痕硬度数据第一次测试",
      "MGE18_摘要": "国外A5083 RPV 2.26dpa 240keV 质子辐照 290℃样品纳米压痕硬度数据",
      "MGE18_DOI": "10.12110/mater10.121.NKRDP.20210905.ds.6134a9c00be33cf90779825c",
      "MGE18_关键词": "RPV, 纳米压痕, 硬度",
      "MGE18_来源": "self-production",
      "MGE18_引用": "",
      "MGE18_数据生产者": "",
      "MGE18_数据生产机构": "",
      "MGE18_方法": "experiment"
    },
    "title": "RPV材料辐照样品纳米压痕数据"
  },
  {
    "_id": "673f0db0f10142971ff6b863",
    "_meta_id": 9910580,
    "_tid": 1740,
    "data": {
      "基础信息": {
        "材料名称": "A5083（1）",
        "材料类型": "RPV钢铁"
      },
      "化学成分": {
        "C": 0.167,
        "Si": 0.19,
        "Mn": 1.35,
        "Ni": 0.74,
        "Cr": 0.09,
        "Cu": 0.03,
        "Mo": 0.48,
        "P": 0.005,
        "S": 0.002
      },
      "样品参数": {
        "样品尺寸": "15mm x 15mm x 1mm"
      },
      "辐照参数": {
        "辐照源": "无",
        "辐照温度（℃）": "无",
        "辐照剂量（dpa）": "无"
      },
      "纳米压痕硬度（GPa）": [
        {
          "压入深度": 943.0844398493813,
          "硬度": 2.616848879699668
        }
      ],
      "MGE18_标题": "一重RPV原始样品纳米压痕硬度数据第五次测试",
      "MGE18_摘要": "一重RPV原始样品纳米压痕硬度数据",
      "MGE18_DOI": "10.12110/mater10.121.NKRDP.20210905.ds.6134a9c00be33cf90779825c",
      "MGE18_关键词": "RPV, 纳米压痕, 硬度",
      "MGE18_来源": "self-production",
      "MGE18_引用": "",
      "MGE18_数据生产者": "",
      "MGE18_数据生产机构": "",
      "MGE18_方法": "experiment"
    },
    "title": "RPV材料辐照样品纳米压痕数据"
  },
  {
    "_id": "673b5c0af10142971fc8650c",
    "_meta_id": 6874589,
    "_tid": 1740,
    "data": {
      "基础信息": {
        "材料名称": "16MND5",
        "材料类型": "RPV钢铁"
      },
      "化学成分": {
        "C": 0.22,
        "Si": 0.1,
        "Mn": 1.15,
        "Ni": 0.5,
        "Cr": 0.25,
        "Cu": 0.08,
        "Mo": 0.43,
        "P": 0.008,
        "S": 0.008
      },
      "样品参数": {
        "样品尺寸": "15mm x 15mm x 1mm"
      },
      "辐照参数": {
        "辐照源": "无",
        "辐照温度（℃）": "无",
        "辐照剂量（dpa）": "无"
      },
      "纳米压痕硬度（GPa）": [
        {
          "压入深度": 638.6305833925798,
          "硬度": 2.756756065733892
        }
      ],
      "MGE18_标题": "国外A5083 RPV原始样品纳米压痕硬度数据第一次测试",
      "MGE18_摘要": "国外A5083 RPV原始样品纳米压痕硬度数据",
      "MGE18_DOI": "10.12110/mater10.121.NKRDP.20210905.ds.6134a9c00be33cf90779825c",
      "MGE18_关键词": "RPV, 纳米压痕, 硬度",
      "MGE18_来源": "self-production",
      "MGE18_引用": "",
      "MGE18_数据生产者": "",
      "MGE18_数据生产机构": "",
      "MGE18_方法": "experiment"
    },
    "title": "RPV材料辐照样品纳米压痕数据"
  },
  {
    "_id": "674f50d8f10142971fc0f373",
    "_meta_id": 23163972,
    "_tid": 1740,
    "data": {
      "基础信息": {
        "材料名称": "16MND5",
        "材料类型": "RPV钢铁"
      },
      "化学成分": {
        "C": 0.22,
        "Si": 0.1,
        "Mn": 1.15,
        "Ni": 0.5,
        "Cr": 0.25,
        "Cu": 0.08,
        "Mo": 0.43,
        "P": 0.008,
        "S": 0.008
      },
      "样品参数": {
        "样品尺寸": "15mm x 15mm x 1mm"
      },
      "辐照参数": {
        "辐照源": "质子",
        "辐照温度（℃）": "290",
        "辐照剂量（dpa）": "2.26"
      },
      "纳米压痕硬度（GPa）": [
        {
          "压入深度": 75.14767563564078,
          "硬度": 4.505245383846709
        }
      ],
      "MGE18_标题": "国外A5083 RPV 2.26dpa 质子辐照样品纳米压痕硬度数据第二次测试",
      "MGE18_摘要": "国外A5083 RPV 2.26dpa 240keV 质子辐照 290℃样品纳米压痕硬度数据",
      "MGE18_DOI": "10.12110/mater10.121.NKRDP.20210905.ds.6134a9c00be33cf90779825c",
      "MGE18_关键词": "RPV, 纳米压痕, 硬度",
      "MGE18_来源": "self-production",
      "MGE18_引用": "",
      "MGE18_数据生产者": "",
      "MGE18_数据生产机构": "",
      "MGE18_方法": "experiment"
    },
    "title": "RPV材料辐照样品纳米压痕数据"
  },
  {
    "_id": "673f30adf10142971ff86765",
    "_meta_id": 10020918,
    "_tid": 1740,
    "data": {
      "基础信息": {
        "材料名称": "A5083（1）",
        "材料类型": "RPV钢铁"
      },
      "化学成分": {
        "C": 0.167,
        "Si": 0.19,
        "Mn": 1.35,
        "Ni": 0.74,
        "Cr": 0.09,
        "Cu": 0.03,
        "Mo": 0.48,
        "P": 0.005,
        "S": 0.002
      },
      "样品参数": {
        "样品尺寸": "15mm x 15mm x 1mm"
      },
      "辐照参数": {
        "辐照源": "质子",
        "辐照温度（℃）": "400",
        "辐照剂量（dpa）": "0.5"
      },
      "纳米压痕硬度（GPa）": [
        {
          "压入深度": 113.78040829773768,
          "硬度": 3.5177188917068
        }
      ],
      "MGE18_标题": "国内RPV 0.5dpa 质子辐照样品纳米压痕硬度数据第一次测试",
      "MGE18_摘要": "国内RPV 0.5dpa 240keV 质子辐照 400℃样品纳米压痕硬度数据",
      "MGE18_DOI": "10.12110/mater10.121.NKRDP.20210905.ds.6134a9c00be33cf90779825c",
      "MGE18_关键词": "RPV, 纳米压痕, 硬度",
      "MGE18_来源": "self-production",
      "MGE18_引用": "",
      "MGE18_数据生产者": "",
      "MGE18_数据生产机构": "",
      "MGE18_方法": "experiment"
    },
    "title": "RPV材料辐照样品纳米压痕数据"
  },
  {
    "_id": "67409290f10142971f09d2cb",
    "_meta_id": 11162524,
    "_tid": 1740,
    "data": {
      "基础信息": {
        "材料名称": "A5083（1）",
        "材料类型": "RPV钢铁"
      },
      "化学成分": {
        "C": 0.167,
        "Si": 0.19,
        "Mn": 1.35,
        "Ni": 0.74,
        "Cr": 0.09,
        "Cu": 0.03,
        "Mo": 0.48,
        "P": 0.005,
        "S": 0.002
      },
      "样品参数": {
        "样品尺寸": "15mm x 15mm x 1mm"
      },
      "辐照参数": {
        "辐照源": "无",
        "辐照温度（℃）": "无",
        "辐照剂量（dpa）": "无"
      },
      "纳米压痕硬度（GPa）": [
        {
          "压入深度": 67.49237966945053,
          "硬度": 4.1805732483759614
        }
      ],
      "MGE18_标题": "国产RPV原始样品纳米压痕硬度数据第三次测试",
      "MGE18_摘要": "国产RPV原始样品纳米压痕硬度数据",
      "MGE18_DOI": "10.12110/mater10.121.NKRDP.20210905.ds.6134a9c00be33cf90779825c",
      "MGE18_关键词": "RPV, 纳米压痕, 硬度",
      "MGE18_来源": "self-production",
      "MGE18_引用": "",
      "MGE18_数据生产者": "",
      "MGE18_数据生产机构": "",
      "MGE18_方法": "experiment"
    },
    "title": "RPV材料辐照样品纳米压痕数据"
  },
  {
    "_id": "673adf84f10142971fc2495e",
    "_meta_id": 6474287,
    "_tid": 1740,
    "data": {
      "基础信息": {
        "材料名称": "A5083（2）",
        "材料类型": "RPV钢铁"
      },
      "化学成分": {
        "C": 0.176,
        "Si": 0.17,
        "Mn": 1.34,
        "Ni": 0.7,
        "Cr": 0.09,
        "Cu": 0.01,
        "Mo": 0.48,
        "P": 0.003,
        "S": 0.002
      },
      "样品参数": {
        "样品尺寸": "15mm x 15mm x 1mm"
      },
      "辐照参数": {
        "辐照源": "无",
        "辐照温度（℃）": "无",
        "辐照剂量（dpa）": "无"
      },
      "纳米压痕硬度（GPa）": [
        {
          "压入深度": 1121.0572876597473,
          "硬度": 3.2647505599173763
        }
      ],
      "MGE18_标题": "二重RPV原始样品纳米压痕硬度数据第四次测试",
      "MGE18_摘要": "二重RPV原始样品纳米压痕硬度数据",
      "MGE18_DOI": "10.12110/mater10.121.NKRDP.20210905.ds.6134a9c00be33cf90779825c",
      "MGE18_关键词": "RPV, 纳米压痕, 硬度",
      "MGE18_来源": "self-production",
      "MGE18_引用": "",
      "MGE18_数据生产者": "",
      "MGE18_数据生产机构": "",
      "MGE18_方法": "experiment"
    },
    "title": "RPV材料辐照样品纳米压痕数据"
  },
  {
    "_id": "67409259f10142971f09d001",
    "_meta_id": 11161810,
    "_tid": 1740,
    "data": {
      "基础信息": {
        "材料名称": "A5083（1）",
        "材料类型": "RPV钢铁"
      },
      "化学成分": {
        "C": 0.167,
        "Si": 0.19,
        "Mn": 1.35,
        "Ni": 0.74,
        "Cr": 0.09,
        "Cu": 0.03,
        "Mo": 0.48,
        "P": 0.005,
        "S": 0.002
      },
      "样品参数": {
        "样品尺寸": "15mm x 15mm x 1mm"
      },
      "辐照参数": {
        "辐照源": "无",
        "辐照温度（℃）": "无",
        "辐照剂量（dpa）": "无"
      },
      "纳米压痕硬度（GPa）": [
        {
          "压入深度": 144.54686838736976,
          "硬度": 2.9089694317397465
        }
      ],
      "MGE18_标题": "国产RPV原始样品纳米压痕硬度数据第四次测试",
      "MGE18_摘要": "国产RPV原始样品纳米压痕硬度数据",
      "MGE18_DOI": "10.12110/mater10.121.NKRDP.20210905.ds.6134a9c00be33cf90779825c",
      "MGE18_关键词": "RPV, 纳米压痕, 硬度",
      "MGE18_来源": "self-production",
      "MGE18_引用": "",
      "MGE18_数据生产者": "",
      "MGE18_数据生产机构": "",
      "MGE18_方法": "experiment"
    },
    "title": "RPV材料辐照样品纳米压痕数据"
  },
  {
    "_id": "67485ba1f10142971f6aac66",
    "_meta_id": 17509687,
    "_tid": 1740,
    "data": {
      "基础信息": {
        "材料名称": "16MND5",
        "材料类型": "RPV钢铁"
      },
      "化学成分": {
        "C": 0.22,
        "Si": 0.1,
        "Mn": 1.15,
        "Ni": 0.5,
        "Cr": 0.25,
        "Cu": 0.08,
        "Mo": 0.43,
        "P": 0.008,
        "S": 0.008
      },
      "样品参数": {
        "样品尺寸": "15mm x 15mm x 1mm"
      },
      "辐照参数": {
        "辐照源": "质子",
        "辐照温度（℃）": "290",
        "辐照剂量（dpa）": "2.26"
      },
      "纳米压痕硬度（GPa）": [
        {
          "压入深度": 1560.670266634438,
          "硬度": 3.1716773866056736
        }
      ],
      "MGE18_标题": "国外A5083 RPV 2.26dpa 质子辐照样品纳米压痕硬度数据第五次测试",
      "MGE18_摘要": "国外A5083 RPV 2.26dpa 240keV 质子辐照 290℃样品纳米压痕硬度数据",
      "MGE18_DOI": "10.12110/mater10.121.NKRDP.20210905.ds.6134a9c00be33cf90779825c",
      "MGE18_关键词": "RPV, 纳米压痕, 硬度",
      "MGE18_来源": "self-production",
      "MGE18_引用": "",
      "MGE18_数据生产者": "",
      "MGE18_数据生产机构": "",
      "MGE18_方法": "experiment"
    },
    "title": "RPV材料辐照样品纳米压痕数据"
  }
]
