Repository: Ambition-46/MatTabBench

# MatEAV-Bench

**A unified entity-attribute-value benchmark for natural-language retrieval across sparse materials databases**

MatEAV-Bench is a domain-specific benchmark for evaluating natural language-to-SQL (NL2SQL) retrieval over sparse and heterogeneous materials databases.

The benchmark integrates 43 public materials datasets into a unified Entity-Attribute-Value (EAV) relational database and provides 500 human-validated natural-language retrieval queries with verified execution results.

File: data/钛合金数据.json (part 2 of 2)
[
          "加工工艺代号": "ST",
          "加工工艺名称": "固溶状态",
          "加工工艺说明": "经固溶热处理后的状态"
        }
      ],
      "力学性能": [
        {
          "温度": "400",
          "品种": "丝材",
          "δ或其他规格/mm": "4",
          "压缩模量（GPa）": "未暴露",
          "断面收缩率（%）": "73"
        }
      ],
      "MGE18_标题": "钛合金数据",
      "MGE18_摘要": "无",
      "MGE18_DOI": "None",
      "MGE18_关键词": "无",
      "MGE18_来源": "reference",
      "MGE18_引用": "钛及钛合金国家标准汇编 黄伯云等主编.有色金属材料手册.上.北京：化学工业出版社，2009",
      "MGE18_数据生产者": "",
      "MGE18_数据生产机构": "",
      "MGE18_方法": "other"
    },
    "title": "钛合金数据模板"
  },
  {
    "_id": "6737d409f10142971f9bf06e",
    "_meta_id": 3961151,
    "_tid": 2487,
    "data": {
      "材料牌号": "TC4",
      "标准": "GB/T 3620.1—2007",
      "分类": "α+β型钛合金",
      "对应牌号": "Ti-6Al-4V",
      "化学成分": [
        {
          "成分": "Al",
          "含量（wt%）": "3.5～6.75"
        },
        {
          "成分": "其它成分",
          "含量（wt%）": "0.5"
        },
        {
          "成分": "V",
          "含量（wt%）": "3.5～4.5"
        },
        {
          "成分": "H",
          "含量（wt%）": "0.015"
        },
        {
          "成分": "Fe",
          "含量（wt%）": "0.3"
        },
        {
          "成分": "C",
          "含量（wt%）": "0.08"
        },
        {
          "成分": "O",
          "含量（wt%）": "0.2"
        },
        {
          "成分": "Ti",
          "含量（wt%）": "余量"
        },
        {
          "成分": "N",
          "含量（wt%）": "0.05"
        }
      ],
      "加工工艺": [
        {
          "加工工艺名称": "700℃1h空冷"
        }
      ],
      "力学性能": [
        {
          "温度": "400",
          "持久强度（MPa）": "600",
          "备注": " MPa"
        }
      ],
      "MGE18_标题": "钛合金数据",
      "MGE18_摘要": "无",
      "MGE18_DOI": "None",
      "MGE18_关键词": "无",
      "MGE18_来源": "reference",
      "MGE18_引用": "钛及钛合金国家标准汇编 黄伯云等主编.有色金属材料手册.上.北京：化学工业出版社，2009",
      "MGE18_数据生产者": "",
      "MGE18_数据生产机构": "",
      "MGE18_方法": "other"
    },
    "title": "钛合金数据模板"
  },
  {
    "_id": "6744425df10142971f37fa4c",
    "_meta_id": 14187293,
    "_tid": 2487,
    "data": {
      "材料牌号": "TA1",
      "标准": "GB/T 3620.1—2007",
      "分类": "工业纯钛",
      "化学成分": [
        {
          "成分": "Ti",
          "含量（wt%）": "余量"
        },
        {
          "成分": "H",
          "含量（wt%）": "0.015"
        },
        {
          "成分": "C",
          "含量（wt%）": "0.08"
        },
        {
          "成分": "其它成分",
          "含量（wt%）": "0.5"
        },
        {
          "成分": "N",
          "含量（wt%）": "0.03"
        },
        {
          "成分": "O",
          "含量（wt%）": "0.18"
        },
        {
          "成分": "Fe",
          "含量（wt%）": "0.2"
        }
      ],
      "加工工艺": [
        {
          "加工工艺代号": "O",
          "加工工艺名称": "退火状态",
          "加工工艺说明": "适用于经完全退火获得最低强度的加工产品",
          "加工工艺标准": "GB/T 16475-1996"
        }
      ],
      "力学性能": [
        {
          "温度": "室温",
          "技术标准": "GB/T3622-1999",
          "品种": "带材",
          "δ或其他规格/mm": "0.5-2.0",
          "延伸率（%）": "≥40",
          "备注": "%"
        }
      ],
      "MGE18_标题": "钛合金数据",
      "MGE18_摘要": "无",
      "MGE18_DOI": "None",
      "MGE18_关键词": "无",
      "MGE18_来源": "reference",
      "MGE18_引用": "黄伯云等主编.有色金属材料手册.上.北京：化学工业出版社，2009",
      "MGE18_数据生产者": "",
      "MGE18_数据生产机构": "",
      "MGE18_方法": "other"
    },
    "title": "钛合金数据模板"
  },
  {
    "_id": "673b57f2f10142971fc83312",
    "_meta_id": 6861795,
    "_tid": 2487,
    "data": {
      "材料牌号": "Ti60A",
      "化学成分": [
        {
          "成分": "Al",
          "含量（wt%）": "5.54"
        },
        {
          "成分": "Si",
          "含量（wt%）": "0.46"
        },
        {
          "成分": "Sn",
          "含量（wt%）": "3.88"
        },
        {
          "成分": "Mo",
          "含量（wt%）": "0.37"
        },
        {
          "成分": "Zr",
          "含量（wt%）": "3.34"
        }
      ],
      "加工工艺": [
        {
          "加工工艺代号": "116",
          "加工工艺名称": "热处理",
          "加工工艺说明": "1015℃+690℃"
        }
      ],
      "力学性能": [
        {
          "延伸率（%）": "11.5",
          "备注": "%"
        }
      ],
      "MGE18_标题": "钛合金数据",
      "MGE18_摘要": "无",
      "MGE18_DOI": "None",
      "MGE18_关键词": "无",
      "MGE18_来源": "reference",
      "MGE18_引用": "热处理对激光沉积Ti60A 高温钛合金组织及性能的影响",
      "MGE18_数据生产者": "",
      "MGE18_数据生产机构": "",
      "MGE18_方法": "other"
    },
    "title": "钛合金数据模板"
  },
  {
    "_id": "6743fe7af10142971f349918",
    "_meta_id": 13965801,
    "_tid": 2487,
    "data": {
      "材料牌号": "TA15",
      "标准": "GB/T 3620.1—2007",
      "分类": "α型钛合金",
      "对应牌号": "Ti~6.5Al~1Mo~1V~2Zr",
      "化学成分": [
        {
          "成分": "O",
          "含量（wt%）": "0.15"
        },
        {
          "成分": "其它成分",
          "含量（wt%）": "0.4"
        },
        {
          "成分": "Mo",
          "含量（wt%）": "0.5～2.0"
        },
        {
          "成分": "C",
          "含量（wt%）": "0.08"
        },
        {
          "成分": "Ti",
          "含量（wt%）": "余量"
        },
        {
          "成分": "N",
          "含量（wt%）": "0.05"
        },
        {
          "成分": "H",
          "含量（wt%）": "0.015"
        },
        {
          "成分": "Al",
          "含量（wt%）": "5.5～7.1"
        },
        {
          "成分": "Fe",
          "含量（wt%）": "0.25"
        },
        {
          "成分": "V",
          "含量（wt%）": "0.8～2.5"
        },
        {
          "成分": "Zr",
          "含量（wt%）": "1.5～2.5"
        },
        {
          "成分": "Si",
          "含量（wt%）": "≤0.15"
        }
      ],
      "加工工艺": [
        {
          "加工工艺代号": "O",
          "加工工艺名称": "退火",
          "加工工艺说明": "适用于经完全退火获得最低强度的加工产品",
          "加工工艺标准": "GB/T 16475-1996"
        }
      ],
      "MGE18_标题": "钛合金数据",
      "MGE18_摘要": "无",
      "MGE18_DOI": "None",
      "MGE18_关键词": "无",
      "MGE18_来源": "",
      "MGE18_引用": "钛及钛合金国家标准汇编 黄伯云等主编.有色金属材料手册.上.北京：化学工业出版社，2009",
      "MGE18_数据生产者": "",
      "MGE18_数据生产机构": "",
      "MGE18_方法": ""
    },
    "title": "钛合金数据模板"
  },
  {
    "_id": "673c607cf10142971fd556cc",
    "_meta_id": 7722909,
    "_tid": 2487,
    "data": {
      "材料牌号": "Ti-31",
      "分类": "近α型钛合金",
      "化学成分": [
        {
          "成分": "Ti",
          "含量（wt%）": "余量"
        },
        {
          "成分": "Si",
          "含量（wt%）": "0.15"
        },
        {
          "成分": "Mo",
          "含量（wt%）": "0.6~1.2"
        },
        {
          "成分": "其它成分",
          "含量（wt%）": "0.5"
        },
        {
          "成分": "其它成分",
          "含量（wt%）": "0.5"
        },
        {
          "成分": "Zr",
          "含量（wt%）": "0.8~1.5"
        },
        {
          "成分": "Fe",
          "含量（wt%）": "0.3"
        },
        {
          "成分": "O",
          "含量（wt%）": "0.15"
        },
        {
          "成分": "N",
          "含量（wt%）": "0.05"
        },
        {
          "成分": "C",
          "含量（wt%）": "0.1"
        },
        {
          "成分": "Ni",
          "含量（wt%）": "0.4~1.0"
        },
        {
          "成分": "Al",
          "含量（wt%）": "2.5~3.2"
        },
        {
          "成分": "H",
          "含量（wt%）": "0.015"
        }
      ],
      "加工工艺": [
        {
          "加工工艺代号": "O",
          "加工工艺名称": "退火",
          "加工工艺说明": "适用于经完全退火获得最低强度的加工产品",
          "加工工艺标准": "GB/T 16475-1996"
        }
      ],
      "力学性能": [
        {
          "温度": "室温",
          "技术标准": "饼材（暂行）技术条件",
          "品种": "饼材",
          "δ或其他规格/mm": "φ60～150×≤300",
          "断面收缩率（%）": "35"
        }
      ],
      "MGE18_标题": "钛合金数据",
      "MGE18_摘要": "无",
      "MGE18_DOI": "None",
      "MGE18_关键词": "无",
      "MGE18_来源": "reference",
      "MGE18_引用": "钛及钛合金国家标准汇编 黄伯云等主编.有色金属材料手册.上.北京：化学工业出版社，2009",
      "MGE18_数据生产者": "",
      "MGE18_数据生产机构": "",
      "MGE18_方法": "other"
    },
    "title": "钛合金数据模板"
  },
  {
    "_id": "67490293f10142971f72c817",
    "_meta_id": 18041064,
    "_tid": 2487,
    "data": {
      "材料牌号": "TA7",
      "标准": "GB/T 3620.1—2007",
      "分类": "α型钛合金",
      "化学成分": [
        {
          "成分": "N",
          "含量（wt%）": "0.05"
        },
        {
          "成分": "Sn",
          "含量（wt%）": "2.0～3.0"
        },
        {
          "成分": "其它成分",
          "含量（wt%）": "0.5"
        },
        {
          "成分": "H",
          "含量（wt%）": "0.015"
        },
        {
          "成分": "Al",
          "含量（wt%）": "4.0～6.0"
        },
        {
          "成分": "Ti",
          "含量（wt%）": "余量"
        },
        {
          "成分": "C",
          "含量（wt%）": "0.08"
        },
        {
          "成分": "Fe",
          "含量（wt%）": "0.5"
        },
        {
          "成分": "O",
          "含量（wt%）": "0.2"
        }
      ],
      "加工工艺": [
        {
          "加工工艺代号": "O",
          "加工工艺名称": "退火状态",
          "加工工艺说明": "适用于经完全退火获得最低强度的加工产品",
          "加工工艺标准": "GB/T 16475-1996"
        }
      ],
      "物理性能": [
        {
          "温度(K)": "300～400",
          "密度（kg/m3）": "线膨胀系数",
          "线膨胀系数（1/10-6K）": "10",
          "备注": "10^-6K^-1"
        }
      ],
      "MGE18_标题": "钛合金数据",
      "MGE18_摘要": "无",
      "MGE18_DOI": "None",
      "MGE18_关键词": "无",
      "MGE18_来源": "reference",
      "MGE18_引用": "黄伯云等主编.有色金属材料手册.上.北京：化学工业出版社，2009\t2009年6月",
      "MGE18_数据生产者": "",
      "MGE18_数据生产机构": "",
      "MGE18_方法": "other"
    },
    "title": "钛合金数据模板"
  },
  {
    "_id": "674b2c2ff10142971f8d7410",
    "_meta_id": 19789025,
    "_tid": 2487,
    "data": {
      "材料牌号": "TA5",
      "标准": "GB/T 3620.1—2007",
      "分类": "α型钛合金",
      "化学成分": [
        {
          "成分": "N",
          "含量（wt%）": "0.04"
        },
        {
          "成分": "其它成分",
          "含量（wt%）": "0.5"
        },
        {
          "成分": "Fe",
          "含量（wt%）": "0.3"
        },
        {
          "成分": "Ti",
          "含量（wt%）": "余量"
        },
        {
          "成分": "Al",
          "含量（wt%）": "3.3～4.7"
        },
        {
          "成分": "C",
          "含量（wt%）": "0.08"
        },
        {
          "成分": "B",
          "含量（wt%）": "0.005"
        },
        {
          "成分": "H",
          "含量（wt%）": "0.015"
        },
        {
          "成分": "O",
          "含量（wt%）": "0.15"
        }
      ],
      "加工工艺": [
        {
          "加工工艺代号": "O",
          "加工工艺名称": "退火状态",
          "加工工艺说明": "适用于经完全退火获得最低强度的加工产品",
          "加工工艺标准": "GB/T 16475-1996"
        }
      ],
      "MGE18_标题": "钛合金数据",
      "MGE18_摘要": "无",
      "MGE18_DOI": "None",
      "MGE18_关键词": "无",
      "MGE18_来源": "",
      "MGE18_引用": "黄伯云等主编.有色金属材料手册.上.北京：化学工业出版社，2009\t2009年6月",
      "MGE18_数据生产者": "",
      "MGE18_数据生产机构": "",
      "MGE18_方法": ""
    },
    "title": "钛合金数据模板"
  },
  {
    "_id": "6743d12cf10142971f325dd3",
    "_meta_id": 13819556,
    "_tid": 2487,
    "data": {
      "材料牌号": "TA15",
      "标准": "GB/T 3620.1—2007",
      "分类": "α型钛合金",
      "对应牌号": "Ti~6.5Al~1Mo~1V~2Zr",
      "化学成分": [
        {
          "成分": "Ti",
          "含量（wt%）": "余量"
        },
        {
          "成分": "N",
          "含量（wt%）": "0.05"
        },
        {
          "成分": "C",
          "含量（wt%）": "0.08"
        },
        {
          "成分": "其它成分",
          "含量（wt%）": "0.4"
        },
        {
          "成分": "O",
          "含量（wt%）": "0.15"
        },
        {
          "成分": "Fe",
          "含量（wt%）": "0.25"
        },
        {
          "成分": "H",
          "含量（wt%）": "0.015"
        },
        {
          "成分": "Mo",
          "含量（wt%）": "0.5～2.0"
        },
        {
          "成分": "Zr",
          "含量（wt%）": "1.5～2.5"
        },
        {
          "成分": "Al",
          "含量（wt%）": "5.5～7.1"
        },
        {
          "成分": "Si",
          "含量（wt%）": "≤0.15"
        },
        {
          "成分": "V",
          "含量（wt%）": "0.8～2.5"
        }
      ],
      "力学性能": [
        {
          "品种": "板材",
          "取样方向": "L",
          "δ或其他规格/mm": "15",
          "延伸率（%）": "9.3",
          "备注": "%"
        }
      ],
      "MGE18_标题": "钛合金数据",
      "MGE18_摘要": "无",
      "MGE18_DOI": "None",
      "MGE18_关键词": "无",
      "MGE18_来源": "reference",
      "MGE18_引用": "钛及钛合金国家标准汇编 黄伯云等主编.有色金属材料手册.上.北京：化学工业出版社，2009",
      "MGE18_数据生产者": "",
      "MGE18_数据生产机构": "",
      "MGE18_方法": "other"
    },
    "title": "钛合金数据模板"
  },
  {
    "_id": "67441548f10142971f35baee",
    "_meta_id": 14039999,
    "_tid": 2487,
    "data": {
      "材料牌号": "Ti6Al4V",
      "标准": "AMS4965",
      "化学成分": [
        {
          "成分": "N",
          "含量（wt%）": "0.005"
        },
        {
          "成分": "O",
          "含量（wt%）": "0.13"
        },
        {
          "成分": "C",
          "含量（wt%）": "0.02"
        },
        {
          "成分": "V",
          "含量（wt%）": "4.2"
        },
        {
          "成分": "Fe",
          "含量（wt%）": "0.06"
        },
        {
          "成分": "Al",
          "含量（wt%）": "6.25"
        }
      ],
      "加工工艺": [
        {
          "加工工艺代号": "245",
          "加工工艺名称": "斜轧穿孔+热处理",
          "加工工艺说明": "960 ℃×20 min+950 ℃× 60 min WQ"
        }
      ],
      "MGE18_标题": "钛合金数据",
      "MGE18_摘要": "无",
      "MGE18_DOI": "None",
      "MGE18_关键词": "无",
      "MGE18_来源": "",
      "MGE18_引用": "热处理工艺对大直径深孔用斜轧穿孔 Ti6Al4V钛合金管坯性能的影响",
      "MGE18_数据生产者": "",
      "MGE18_数据生产机构": "",
      "MGE18_方法": ""
    },
    "title": "钛合金数据模板"
  },
  {
    "_id": "673cdf74f10142971fdbbd32",
    "_meta_id": 8142339,
    "_tid": 2487,
    "data": {
      "材料牌号": "TC2",
      "标准": "GB/T 3620.1—2007",
      "分类": "α+β型钛合金",
      "对应牌号": "Ti-4Al-1.5Mn",
      "化学成分": [
        {
          "成分": "Ti",
          "含量（wt%）": "余量"
        },
        {
          "成分": "H",
          "含量（wt%）": "0.012"
        },
        {
          "成分": "Al",
          "含量（wt%）": "3.5～5.0"
        },
        {
          "成分": "Fe",
          "含量（wt%）": "0.3"
        },
        {
          "成分": "C",
          "含量（wt%）": "0.08"
        },
        {
          "成分": "其它成分",
          "含量（wt%）": "0.5"
        },
        {
          "成分": "N",
          "含量（wt%）": "0.05"
        },
        {
          "成分": "Mn",
          "含量（wt%）": "0.8～2.0"
        },
        {
          "成分": "O",
          "含量（wt%）": "0.15"
        }
      ],
      "力学性能": [
        {
          "温度": "350",
          "品种": "管材",
          "δ或其他规格/mm": "Φ48×6.0",
          "断面收缩率（%）": "55"
        }
      ],
      "MGE18_标题": "钛合金数据",
      "MGE18_摘要": "无",
      "MGE18_DOI": "None",
      "MGE18_关键词": "无",
      "MGE18_来源": "reference",
      "MGE18_引用": "钛及钛合金国家标准汇编 黄伯云等主编.有色金属材料手册.上.北京：化学工业出版社，2009",
      "MGE18_数据生产者": "",
      "MGE18_数据生产机构": "",
      "MGE18_方法": "other"
    },
    "title": "钛合金数据模板"
  },
  {
    "_id": "6747baa0f10142971f62d59f",
    "_meta_id": 16995952,
    "_tid": 2487,
    "data": {
      "材料牌号": "TA2",
      "标准": "GB/T 3620.1—2007",
      "分类": "工业纯钛",
      "化学成分": [
        {
          "成分": "Ti",
          "含量（wt%）": "余量"
        },
        {
          "成分": "O",
          "含量（wt%）": "0.25"
        },
        {
          "成分": "C",
          "含量（wt%）": "0.08"
        },
        {
          "成分": "Fe",
          "含量（wt%）": "0.3"
        },
        {
          "成分": "其它成分",
          "含量（wt%）": "0.5"
        },
        {
          "成分": "N",
          "含量（wt%）": "0.03"
        },
        {
          "成分": "H",
          "含量（wt%）": "0.015"
        }
      ],
      "加工工艺": [
        {
          "加工工艺代号": "O",
          "加工工艺名称": "退火状态",
          "加工工艺说明": "适用于经完全退火获得最低强度的加工产品",
          "加工工艺标准": "GB/T 16475-1996"
        }
      ],
      "MGE18_标题": "钛合金数据",
      "MGE18_摘要": "无",
      "MGE18_DOI": "None",
      "MGE18_关键词": "无",
      "MGE18_来源": "",
      "MGE18_引用": "钛及钛合金国家标准汇编 黄伯云等主编.有色金属材料手册.上.北京：化学工业出版社，2009",
      "MGE18_数据生产者": "",
      "MGE18_数据生产机构": "",
      "MGE18_方法": ""
    },
    "title": "钛合金数据模板"
  },
  {
    "_id": "6743feb6f10142971f349bf4",
    "_meta_id": 13966533,
    "_tid": 2487,
    "data": {
      "材料牌号": "TC4",
      "标准": "GB/T 3620.1—2007",
      "分类": "α+β型钛合金",
      "对应牌号": "Ti-6Al-4V",
      "化学成分": [
        {
          "成分": "O",
          "含量（wt%）": "0.2"
        },
        {
          "成分": "V",
          "含量（wt%）": "3.5～4.5"
        },
        {
          "成分": "C",
          "含量（wt%）": "0.08"
        },
        {
          "成分": "Ti",
          "含量（wt%）": "余量"
        },
        {
          "成分": "N",
          "含量（wt%）": "0.05"
        },
        {
          "成分": "其它成分",
          "含量（wt%）": "0.5"
        },
        {
          "成分": "H",
          "含量（wt%）": "0.015"
        },
        {
          "成分": "Al",
          "含量（wt%）": "3.5～6.75"
        },
        {
          "成分": "Fe",
          "含量（wt%）": "0.3"
        }
      ],
      "加工工艺": [
        {
          "加工工艺代号": "O",
          "加工工艺名称": "退火",
          "加工工艺说明": "适用于经完全退火获得最低强度的加工产品",
          "加工工艺标准": "GB/T 16475-1996"
        }
      ],
      "MGE18_标题": "钛合金数据",
      "MGE18_摘要": "无",
      "MGE18_DOI": "None",
      "MGE18_关键词": "无",
      "MGE18_来源": "",
      "MGE18_引用": "钛及钛合金国家标准汇编 黄伯云等主编.有色金属材料手册.上.北京：化学工业出版社，2009",
      "MGE18_数据生产者": "",
      "MGE18_数据生产机构": "",
      "MGE18_方法": ""
    },
    "title": "钛合金数据模板"
  },
  {
    "_id": "67364b53f10142971f886bf7",
    "_meta_id": 2682056,
    "_tid": 2487,
    "data": {
      "材料牌号": "Ti53311S",
      "标准": "Q/XB1517-1998《卫星资控发动机用Ti53311S钛合金棒材》",
      "分类": "近α型钛合金",
      "化学成分": [
        {
          "成分": "C",
          "含量（wt%）": "0.1"
        },
        {
          "成分": "Mo",
          "含量（wt%）": "0.5~1.5"
        },
        {
          "成分": "Nb",
          "含量（wt%）": "0.5~1.5"
        },
        {
          "成分": "Ti",
          "含量（wt%）": "余量"
        },
        {
          "成分": "Zr",
          "含量（wt%）": "2.0~3.5"
        },
        {
          "成分": "Al",
          "含量（wt%）": "4.5~6.2"
        },
        {
          "成分": "其它成分",
          "含量（wt%）": "0.5"
        },
        {
          "成分": "Si",
          "含量（wt%）": "0.15~0.35"
        },
        {
          "成分": "Fe",
          "含量（wt%）": "0.15"
        },
        {
          "成分": "N",
          "含量（wt%）": "0.05"
        },
        {
          "成分": "H",
          "含量（wt%）": "0.015"
        },
        {
          "成分": "Sn",
          "含量（wt%）": "3.0~4.0"
        },
        {
          "成分": "O",
          "含量（wt%）": "0.15"
        }
      ],
      "加工工艺": [
        {
          "加工工艺代号": "M",
          "加工工艺名称": "退火（650℃×30min/AC）",
          "加工工艺说明": "经退火热处理后的状态"
        }
      ],
      "MGE18_标题": "钛合金数据",
      "MGE18_摘要": "无",
      "MGE18_DOI": "None",
      "MGE18_关键词": "无",
      "MGE18_来源": "",
      "MGE18_引用": "黄伯云等主编.有色金属材料手册.上.北京：化学工业出版社，2009",
      "MGE18_数据生产者": "",
      "MGE18_数据生产机构": "",
      "MGE18_方法": ""
    },
    "title": "钛合金数据模板"
  },
  {
    "_id": "674b2bbcf10142971f8d6e80",
    "_meta_id": 19787601,
    "_tid": 2487,
    "data": {
      "材料牌号": "TC18",
      "化学成分": [
        {
          "成分": "Al",
          "含量（wt%）": "5.15"
        },
        {
          "成分": "V",
          "含量（wt%）": "4.75"
        },
        {
          "成分": "Mo",
          "含量（wt%）": "4.96"
        },
        {
          "成分": "Fe",
          "含量（wt%）": "1.04"
        },
        {
          "成分": "Cr",
          "含量（wt%）": "0.95"
        }
      ],
      "加工工艺": [
        {
          "加工工艺代号": "92",
          "加工工艺名称": "等温锻造+双重退火热处理",
          "加工工艺说明": "等温锻造温度为860℃，60%变形后， 830℃ × 2h,FC,750℃ × 2h,AC+ 570℃ × 4h,AC"
        }
      ],
      "力学性能": [
        {
          "延伸率（%）": "17/16.5",
          "备注": "%"
        }
      ],
      "MGE18_标题": "钛合金数据",
      "MGE18_摘要": "无",
      "MGE18_DOI": "None",
      "MGE18_关键词": "无",
      "MGE18_来源": "reference",
      "MGE18_引用": "双重退火对TC18钛合金等温锻件组织性能的影响",
      "MGE18_数据生产者": "",
      "MGE18_数据生产机构": "",
      "MGE18_方法": "other"
    },
    "title": "钛合金数据模板"
  },
  {
    "_id": "673c602cf10142971fd552fa",
    "_meta_id": 7721931,
    "_tid": 2487,
    "data": {
      "材料牌号": "TB10",
      "标准": "GB/T 3620.1—2007",
      "分类": "β型钛合金",
      "对应牌号": "Ti-5Mo-5V-2Cr-3Al",
      "化学成分": [
        {
          "成分": "V",
          "含量（wt%）": "4.5～5.5"
        },
        {
          "成分": "H",
          "含量（wt%）": "0.015"
        },
        {
          "成分": "Ti",
          "含量（wt%）": "余量"
        },
        {
          "成分": "Mo",
          "含量（wt%）": "4.5～5.5"
        },
        {
          "成分": "Cr",
          "含量（wt%）": "1.5～2.5"
        },
        {
          "成分": "O",
          "含量（wt%）": "0.15"
        },
        {
          "成分": "Fe",
          "含量（wt%）": "0.3"
        },
        {
          "成分": "Al",
          "含量（wt%）": "2.5～3.5"
        },
        {
          "成分": "C",
          "含量（wt%）": "0.05"
        },
        {
          "成分": "N",
          "含量（wt%）": "0.04"
        },
        {
          "成分": "其它成分",
          "含量（wt%）": "0.5"
        }
      ],
      "力学性能": [
        {
          "温度": "常温",
          "δ或其他规格/mm": "25×70",
          "延伸率（%）": "14",
          "备注": "%"
        }
      ],
      "MGE18_标题": "钛合金数据",
      "MGE18_摘要": "无",
      "MGE18_DOI": "None",
      "MGE18_关键词": "无",
      "MGE18_来源": "reference",
      "MGE18_引用": "钛及钛合金国家标准汇编 黄伯云等主编.有色金属材料手册.上.北京：化学工业出版社，2009",
      "MGE18_数据生产者": "",
      "MGE18_数据生产机构": "",
      "MGE18_方法": "other"
    },
    "title": "钛合金数据模板"
  },
  {
    "_id": "67351d8ff10142971f7967e9",
    "_meta_id": 1697978,
    "_tid": 2487,
    "data": {
      "材料牌号": "TC4",
      "标准": "GB/T 3620.1—2007",
      "分类": "α+β型钛合金",
      "对应牌号": "Ti-6Al-4V",
      "化学成分": [
        {
          "成分": "C",
          "含量（wt%）": "0.08"
        },
        {
          "成分": "O",
          "含量（wt%）": "0.2"
        },
        {
          "成分": "Al",
          "含量（wt%）": "3.5～6.75"
        },
        {
          "成分": "N",
          "含量（wt%）": "0.05"
        },
        {
          "成分": "V",
          "含量（wt%）": "3.5～4.5"
        },
        {
          "成分": "Fe",
          "含量（wt%）": "0.3"
        },
        {
          "成分": "Ti",
          "含量（wt%）": "余量"
        },
        {
          "成分": "H",
          "含量（wt%）": "0.015"
        },
        {
          "成分": "其它成分",
          "含量（wt%）": "0.5"
        }
      ],
      "加工工艺": [
        {
          "加工工艺名称": "900℃1h空冷"
        }
      ],
      "MGE18_标题": "钛合金数据",
      "MGE18_摘要": "无",
      "MGE18_DOI": "None",
      "MGE18_关键词": "无",
      "MGE18_来源": "",
      "MGE18_引用": "钛及钛合金国家标准汇编 黄伯云等主编.有色金属材料手册.上.北京：化学工业出版社，2009",
      "MGE18_数据生产者": "",
      "MGE18_数据生产机构": "",
      "MGE18_方法": ""
    },
    "title": "钛合金数据模板"
  },
  {
    "_id": "673cdf7cf10142971fdbbd8e",
    "_meta_id": 8142431,
    "_tid": 2487,
    "data": {
      "材料牌号": "TC2",
      "标准": "GB/T 3620.1—2007",
      "分类": "α+β型钛合金",
      "对应牌号": "Ti-4Al-1.5Mn",
      "化学成分": [
        {
          "成分": "Mn",
          "含量（wt%）": "0.8～2.0"
        },
        {
          "成分": "N",
          "含量（wt%）": "0.05"
        },
        {
          "成分": "C",
          "含量（wt%）": "0.08"
        },
        {
          "成分": "O",
          "含量（wt%）": "0.15"
        },
        {
          "成分": "Al",
          "含量（wt%）": "3.5～5.0"
        },
        {
          "成分": "Ti",
          "含量（wt%）": "余量"
        },
        {
          "成分": "其它成分",
          "含量（wt%）": "0.5"
        },
        {
          "成分": "H",
          "含量（wt%）": "0.012"
        },
        {
          "成分": "Fe",
          "含量（wt%）": "0.3"
        }
      ],
      "加工工艺": [
        {
          "加工工艺代号": "O",
          "加工工艺名称": "退火",
          "加工工艺说明": "适用于经完全退火获得最低强度的加工产品",
          "加工工艺标准": "GB/T 16475-1996"
        }
      ],
      "力学性能": [
        {
          "温度": "350",
          "品种": "板材",
          "δ或其他规格/mm": "0.5～10",
          "拉伸强度（MPa）": "500",
          "备注": "MPa"
        }
      ],
      "MGE18_标题": "钛合金数据",
      "MGE18_摘要": "无",
      "MGE18_DOI": "None",
      "MGE18_关键词": "无",
      "MGE18_来源": "reference",
      "MGE18_引用": "钛及钛合金国家标准汇编 黄伯云等主编.有色金属材料手册.上.北京：化学工业出版社，2009",
      "MGE18_数据生产者": "",
      "MGE18_数据生产机构": "",
      "MGE18_方法": "other"
    },
    "title": "钛合金数据模板"
  },
  {
    "_id": "67364b06f10142971f886823",
    "_meta_id": 2681076,
    "_tid": 2487,
    "data": {
      "材料牌号": "Ti-451",
      "分类": "α+β型钛合金",
      "化学成分": [
        {
          "成分": "Mo",
          "含量（wt%）": "4.0~6.0"
        },
        {
          "成分": "N",
          "含量（wt%）": "0.035"
        },
        {
          "成分": "O",
          "含量（wt%）": "0.13"
        },
        {
          "成分": "Al",
          "含量（wt%）": "2.0~5.5"
        },
        {
          "成分": "C",
          "含量（wt%）": "0.05"
        },
        {
          "成分": "H",
          "含量（wt%）": "0.0125"
        },
        {
          "成分": "Fe",
          "含量（wt%）": "0.25"
        },
        {
          "成分": "Cr",
          "含量（wt%）": "0.5~2.0"
        }
      ],
      "MGE18_标题": "钛合金数据",
      "MGE18_摘要": "无",
      "MGE18_DOI": "None",
      "MGE18_关键词": "无",
      "MGE18_来源": "",
      "MGE18_引用": "无",
      "MGE18_数据生产者": "",
      "MGE18_数据生产机构": "",
      "MGE18_方法": ""
    },
    "title": "钛合金数据模板"
  },
  {
    "_id": "6743fe62f10142971f3497f0",
    "_meta_id": 13965505,
    "_tid": 2487,
    "data": {
      "材料牌号": "TA15",
      "标准": "GB/T 3620.1—2007",
      "分类": "α型钛合金",
      "对应牌号": "Ti~6.5Al~1Mo~1V~2Zr",
      "化学成分": [
        {
          "成分": "其它成分",
          "含量（wt%）": "0.4"
        },
        {
          "成分": "V",
          "含量（wt%）": "0.8～2.5"
        },
        {
          "成分": "Fe",
          "含量（wt%）": "0.25"
        },
        {
          "成分": "H",
          "含量（wt%）": "0.015"
        },
        {
          "成分": "Ti",
          "含量（wt%）": "余量"
        },
        {
          "成分": "O",
          "含量（wt%）": "0.15"
        },
        {
          "成分": "Al",
          "含量（wt%）": "5.5～7.1"
        },
        {
          "成分": "C",
          "含量（wt%）": "0.08"
        },
        {
          "成分": "Mo",
          "含量（wt%）": "0.5～2.0"
        },
        {
          "成分": "Zr",
          "含量（wt%）": "1.5～2.5"
        },
        {
          "成分": "N",
          "含量（wt%）": "0.05"
        },
        {
          "成分": "Si",
          "含量（wt%）": "≤0.15"
        }
      ],
      "MGE18_标题": "钛合金数据",
      "MGE18_摘要": "无",
      "MGE18_DOI": "None",
      "MGE18_关键词": "无",
      "MGE18_来源": "",
      "MGE18_引用": "钛及钛合金国家标准汇编 黄伯云等主编.有色金属材料手册.上.北京：化学工业出版社，2009",
      "MGE18_数据生产者": "",
      "MGE18_数据生产机构": "",
      "MGE18_方法": ""
    },
    "title": "钛合金数据模板"
  },
  {
    "_id": "67351d88f10142971f796793",
    "_meta_id": 1697892,
    "_tid": 2487,
    "data": {
      "材料牌号": "TC3",
      "标准": "GB/T 3620.1—2007",
      "分类": "α+β型钛合金",
      "对应牌号": "Ti-5Al-4V",
      "化学成分": [
        {
          "成分": "V",
          "含量（wt%）": "3.5～4.5"
        },
        {
          "成分": "N",
          "含量（wt%）": "0.05"
        },
        {
          "成分": "H",
          "含量（wt%）": "0.015"
        },
        {
          "成分": "O",
          "含量（wt%）": "0.15"
        },
        {
          "成分": "其它成分",
          "含量（wt%）": "0.5"
        },
        {
          "成分": "Ti",
          "含量（wt%）": "余量"
        },
        {
          "成分": "Fe",
          "含量（wt%）": "0.3"
        },
        {
          "成分": "C",
          "含量（wt%）": "0.08"
        },
        {
          "成分": "Al",
          "含量（wt%）": "4.5～6.0"
        }
      ],
      "MGE18_标题": "钛合金数据",
      "MGE18_摘要": "无",
      "MGE18_DOI": "None",
      "MGE18_关键词": "无",
      "MGE18_来源": "",
      "MGE18_引用": "钛及钛合金国家标准汇编 黄伯云等主编.有色金属材料手册.上.北京：化学工业出版社，2009",
      "MGE18_数据生产者": "",
      "MGE18_数据生产机构": "",
      "MGE18_方法": ""
    },
    "title": "钛合金数据模板"
  },
  {
    "_id": "673c601cf10142971fd55238",
    "_meta_id": 7721737,
    "_tid": 2487,
    "data": {
      "材料牌号": "TB3",
      "标准": "GB/T 3620.1—2007",
      "分类": "β型钛合金",
      "对应牌号": "Ti-3.5Al-10Mo-8V-1Fe",
      "化学成分": [
        {
          "成分": "其它成分",
          "含量（wt%）": "0.5"
        },
        {
          "成分": "Fe",
          "含量（wt%）": "0.8～1.2"
        },
        {
          "成分": "Al",
          "含量（wt%）": "2.7～3.7"
        },
        {
          "成分": "C",
          "含量（wt%）": "0.05"
        },
        {
          "成分": "V",
          "含量（wt%）": "7.5～8.5"
        },
        {
          "成分": "Ti",
          "含量（wt%）": "余量"
        },
        {
          "成分": "O",
          "含量（wt%）": "0.15"
        },
        {
          "成分": "H",
          "含量（wt%）": "0.015"
        },
        {
          "成分": "Mo",
          "含量（wt%）": "9.5～11.0"
        },
        {
          "成分": "N",
          "含量（wt%）": "0.04"
        }
      ],
      "加工工艺": [
        {
          "加工工艺名称": "冷镦+冷铆"
        },
        {
          "加工工艺代号": "ST",
          "加工工艺名称": "固溶处理",
          "加工工艺说明": "经固溶热处理后的状态"
        }
      ],
      "力学性能": [
        {
          "温度": "室温",
          "品种": "平锥头铆钉",
          "δ或其他规格/mm": "4",
          "拉伸强度（MPa）": "939",
          "备注": "MPa"
        }
      ],
      "MGE18_标题": "钛合金数据",
      "MGE18_摘要": "无",
      "MGE18_DOI": "None",
      "MGE18_关键词": "无",
      "MGE18_来源": "reference",
      "MGE18_引用": "钛及钛合金国家标准汇编 黄伯云等主编.有色金属材料手册.上.北京：化学工业出版社，2009",
      "MGE18_数据生产者": "",
      "MGE18_数据生产机构": "",
      "MGE18_方法": "other"
    },
    "title": "钛合金数据模板"
  },
  {
    "_id": "67388750f10142971fa4cb07",
    "_meta_id": 4541400,
    "_tid": 2487,
    "data": {
      "材料牌号": "TC6",
      "标准": "GB/T 3620.1—2007",
      "分类": "α+β型钛合金",
      "对应牌号": "Ti-6Al-1.5Cr-2.5Mo-0.5Fe-0.3Si",
      "化学成分": [
        {
          "成分": "Cr",
          "含量（wt%）": "0.8～2.3"
        },
        {
          "成分": "O",
          "含量（wt%）": "0.18"
        },
        {
          "成分": "Mo",
          "含量（wt%）": "2.0～3.0"
        },
        {
          "成分": "Fe",
          "含量（wt%）": "0.2～0.7"
        },
        {
          "成分": "Ti",
          "含量（wt%）": "余量"
        },
        {
          "成分": "Si",
          "含量（wt%）": "0.15～0.40"
        },
        {
          "成分": "C",
          "含量（wt%）": "0.08"
        },
        {
          "成分": "其它成分",
          "含量（wt%）": "0.5"
        },
        {
          "成分": "Al",
          "含量（wt%）": "5.5～7.0"
        },
        {
          "成分": "N",
          "含量（wt%）": "0.05"
        },
        {
          "成分": "H",
          "含量（wt%）": "0.015"
        }
      ],
      "加工工艺": [
        {
          "加工工艺代号": "O",
          "加工工艺名称": "退火",
          "加工工艺说明": "适用于经完全退火获得最低强度的加工产品",
          "加工工艺标准": "GB/T 16475-1996"
        }
      ],
      "MGE18_标题": "钛合金数据",
      "MGE18_摘要": "无",
      "MGE18_DOI": "None",
      "MGE18_关键词": "无",
      "MGE18_来源": "",
      "MGE18_引用": "钛及钛合金国家标准汇编 黄伯云等主编.有色金属材料手册.上.北京：化学工业出版社，2009",
      "MGE18_数据生产者": "",
      "MGE18_数据生产机构": "",
      "MGE18_方法": ""
    },
    "title": "钛合金数据模板"
  }
]
