Repository: Ambition-46/MatTabBench

# MatEAV-Bench

**A unified entity-attribute-value benchmark for natural-language retrieval across sparse materials databases**

MatEAV-Bench is a domain-specific benchmark for evaluating natural language-to-SQL (NL2SQL) retrieval over sparse and heterogeneous materials databases.

The benchmark integrates 43 public materials datasets into a unified Entity-Attribute-Value (EAV) relational database and provides 500 human-validated natural-language retrieval queries with verified execution results.

File: data/钴基高温合金成分与相组成.json (part 2 of 2)
[
          "含量": 3.794
        },
        {
          "元素": "Cr",
          "含量": 0.0
        },
        {
          "元素": "Mo",
          "含量": 0.0
        },
        {
          "元素": "Nb",
          "含量": 0.0
        }
      ],
      "热处理工艺": [
        {
          "工艺名称": "固溶",
          "温度": 1250.0,
          "时间": 24.0,
          "冷却方式": "空冷"
        },
        {
          "工艺名称": "时效",
          "温度": 1000.0,
          "时间": 1000.0,
          "冷却方式": "水冷"
        }
      ],
      "相组成": "γ+γ'",
      "MGE18_标题": "钴基高温合金成分与相组成",
      "MGE18_摘要": "此数据通过实验产生，包含了成分-热处理工艺-相组成信息",
      "MGE18_DOI": "None",
      "MGE18_关键词": "钴基高温合金, 相平衡",
      "MGE18_来源": "self-production",
      "MGE18_引用": "",
      "MGE18_数据生产者": "李文道",
      "MGE18_数据生产机构": "北京科技大学",
      "MGE18_方法": "experiment"
    },
    "title": "钴基高温合金成分与相组成"
  },
  {
    "_id": "6749b835f10142971f7ba706",
    "_meta_id": 18622423,
    "_tid": 1576,
    "data": {
      "合金名称": "钴基高温合金",
      "合金成分": [
        {
          "元素": "Co",
          "含量": 43.4735
        },
        {
          "元素": "Ni",
          "含量": 29.3942
        },
        {
          "元素": "Al",
          "含量": 8.4291
        },
        {
          "元素": "W",
          "含量": 3.0096
        },
        {
          "元素": "Ti",
          "含量": 3.3252
        },
        {
          "元素": "Ta",
          "含量": 0.8183
        },
        {
          "元素": "Cr",
          "含量": 11.5501
        },
        {
          "元素": "Mo",
          "含量": 0.0
        },
        {
          "元素": "Nb",
          "含量": 0.0
        }
      ],
      "热处理工艺": [
        {
          "工艺名称": "固溶",
          "温度": 1240.0,
          "时间": 50.0,
          "冷却方式": "空冷"
        },
        {
          "工艺名称": "时效",
          "温度": 850.0,
          "时间": 1000.0,
          "冷却方式": "水冷"
        }
      ],
      "相组成": "γ+γ'",
      "MGE18_标题": "钴基高温合金成分与相组成",
      "MGE18_摘要": "此数据通过实验产生，包含了成分-热处理工艺-相组成信息",
      "MGE18_DOI": "None",
      "MGE18_关键词": "钴基高温合金, 相平衡",
      "MGE18_来源": "self-production",
      "MGE18_引用": "",
      "MGE18_数据生产者": "庄晓黎",
      "MGE18_数据生产机构": "北京科技大学",
      "MGE18_方法": "experiment"
    },
    "title": "钴基高温合金成分与相组成"
  },
  {
    "_id": "67476304f10142971f5e8aed",
    "_meta_id": 16714686,
    "_tid": 1576,
    "data": {
      "合金名称": "钴基高温合金",
      "合金成分": [
        {
          "元素": "Co",
          "含量": 41.2529
        },
        {
          "元素": "Ni",
          "含量": 36.2366
        },
        {
          "元素": "W",
          "含量": 6.0675
        },
        {
          "元素": "Al",
          "含量": 7.1716
        },
        {
          "元素": "Ti",
          "含量": 4.5885
        },
        {
          "元素": "Ta",
          "含量": 1.1362
        },
        {
          "元素": "Cr",
          "含量": 3.5466
        },
        {
          "元素": "Mo",
          "含量": 0.0
        },
        {
          "元素": "Nb",
          "含量": 0.0
        }
      ],
      "热处理工艺": [
        {
          "工艺名称": "固溶",
          "温度": 1250.0,
          "时间": 24.0,
          "冷却方式": "空冷"
        },
        {
          "工艺名称": "时效",
          "温度": 1000.0,
          "时间": 1000.0,
          "冷却方式": "水冷"
        }
      ],
      "相组成": "γ+γ'+TCP",
      "MGE18_标题": "钴基高温合金成分与相组成",
      "MGE18_摘要": "此数据通过实验产生，包含了成分-热处理工艺-相组成信息",
      "MGE18_DOI": "None",
      "MGE18_关键词": "钴基高温合金, 相平衡",
      "MGE18_来源": "self-production",
      "MGE18_引用": "",
      "MGE18_数据生产者": "李文道",
      "MGE18_数据生产机构": "北京科技大学",
      "MGE18_方法": "experiment"
    },
    "title": "钴基高温合金成分与相组成"
  },
  {
    "_id": "6750e120f10142971fd424e1",
    "_meta_id": 24421810,
    "_tid": 1576,
    "data": {
      "合金名称": "钴基高温合金",
      "合金成分": [
        {
          "元素": "Co",
          "含量": 58.7224
        },
        {
          "元素": "Ni",
          "含量": 19.3551
        },
        {
          "元素": "Al",
          "含量": 6.9303
        },
        {
          "元素": "W",
          "含量": 6.7895
        },
        {
          "元素": "Ti",
          "含量": 4.058
        },
        {
          "元素": "Ta",
          "含量": 0.9578
        },
        {
          "元素": "Cr",
          "含量": 3.1869
        },
        {
          "元素": "Mo",
          "含量": 0.0
        },
        {
          "元素": "Nb",
          "含量": 0.0
        }
      ],
      "热处理工艺": [
        {
          "工艺名称": "固溶",
          "温度": 1250.0,
          "时间": 24.0,
          "冷却方式": "空冷"
        },
        {
          "工艺名称": "时效",
          "温度": 1000.0,
          "时间": 1000.0,
          "冷却方式": "水冷"
        }
      ],
      "相组成": "γ+γ'",
      "MGE18_标题": "钴基高温合金成分与相组成",
      "MGE18_摘要": "此数据通过实验产生，包含了成分-热处理工艺-相组成信息",
      "MGE18_DOI": "None",
      "MGE18_关键词": "钴基高温合金, 相平衡",
      "MGE18_来源": "self-production",
      "MGE18_引用": "",
      "MGE18_数据生产者": "李文道",
      "MGE18_数据生产机构": "北京科技大学",
      "MGE18_方法": "experiment"
    },
    "title": "钴基高温合金成分与相组成"
  },
  {
    "_id": "6737699df10142971f96cdd9",
    "_meta_id": 3624618,
    "_tid": 1576,
    "data": {
      "合金名称": "钴基高温合金",
      "合金成分": [
        {
          "元素": "Co",
          "含量": 41.7685
        },
        {
          "元素": "Ni",
          "含量": 30.2276
        },
        {
          "元素": "Al",
          "含量": 7.9396
        },
        {
          "元素": "W",
          "含量": 2.8313
        },
        {
          "元素": "Ti",
          "含量": 3.0727
        },
        {
          "元素": "Ta",
          "含量": 0.8317
        },
        {
          "元素": "Cr",
          "含量": 11.8973
        },
        {
          "元素": "Mo",
          "含量": 1.4312
        },
        {
          "元素": "Nb",
          "含量": 0.0
        }
      ],
      "热处理工艺": [
        {
          "工艺名称": "固溶",
          "温度": 1240.0,
          "时间": 50.0,
          "冷却方式": "空冷"
        },
        {
          "工艺名称": "时效",
          "温度": 850.0,
          "时间": 1000.0,
          "冷却方式": "水冷"
        }
      ],
      "相组成": "γ+γ'+TCP",
      "MGE18_标题": "钴基高温合金成分与相组成",
      "MGE18_摘要": "此数据通过实验产生，包含了成分-热处理工艺-相组成信息",
      "MGE18_DOI": "None",
      "MGE18_关键词": "钴基高温合金, 相平衡",
      "MGE18_来源": "self-production",
      "MGE18_引用": "",
      "MGE18_数据生产者": "庄晓黎",
      "MGE18_数据生产机构": "北京科技大学",
      "MGE18_方法": "experiment"
    },
    "title": "钴基高温合金成分与相组成"
  },
  {
    "_id": "673769d7f10142971f96d0c3",
    "_meta_id": 3625364,
    "_tid": 1576,
    "data": {
      "合金名称": "钴基高温合金",
      "合金成分": [
        {
          "元素": "Co",
          "含量": 40.3637
        },
        {
          "元素": "Ni",
          "含量": 30.6354
        },
        {
          "元素": "Al",
          "含量": 9.4525
        },
        {
          "元素": "W",
          "含量": 2.978
        },
        {
          "元素": "Ti",
          "含量": 3.1106
        },
        {
          "元素": "Ta",
          "含量": 0.8278
        },
        {
          "元素": "Cr",
          "含量": 12.632
        },
        {
          "元素": "Mo",
          "含量": 0.0
        },
        {
          "元素": "Nb",
          "含量": 0.0
        }
      ],
      "热处理工艺": [
        {
          "工艺名称": "固溶",
          "温度": 1240.0,
          "时间": 50.0,
          "冷却方式": "空冷"
        },
        {
          "工艺名称": "时效",
          "温度": 850.0,
          "时间": 1000.0,
          "冷却方式": "水冷"
        }
      ],
      "相组成": "γ+γ'",
      "MGE18_标题": "钴基高温合金成分与相组成",
      "MGE18_摘要": "此数据通过实验产生，包含了成分-热处理工艺-相组成信息",
      "MGE18_DOI": "None",
      "MGE18_关键词": "钴基高温合金, 相平衡",
      "MGE18_来源": "self-production",
      "MGE18_引用": "",
      "MGE18_数据生产者": "庄晓黎",
      "MGE18_数据生产机构": "北京科技大学",
      "MGE18_方法": "experiment"
    },
    "title": "钴基高温合金成分与相组成"
  },
  {
    "_id": "6750e0e2f10142971fd421db",
    "_meta_id": 24421036,
    "_tid": 1576,
    "data": {
      "合金名称": "钴基高温合金",
      "合金成分": [
        {
          "元素": "Co",
          "含量": 60.1
        },
        {
          "元素": "Ni",
          "含量": 19.9661
        },
        {
          "元素": "Al",
          "含量": 6.9493
        },
        {
          "元素": "W",
          "含量": 7.7274
        },
        {
          "元素": "Ti",
          "含量": 3.9558
        },
        {
          "元素": "Ta",
          "含量": 0.7831
        },
        {
          "元素": "Cr",
          "含量": 0.0
        },
        {
          "元素": "Mo",
          "含量": 0.0
        },
        {
          "元素": "Nb",
          "含量": 0.5183
        }
      ],
      "热处理工艺": [
        {
          "工艺名称": "固溶",
          "温度": 1250.0,
          "时间": 24.0,
          "冷却方式": "空冷"
        },
        {
          "工艺名称": "时效",
          "温度": 1000.0,
          "时间": 1000.0,
          "冷却方式": "水冷"
        }
      ],
      "相组成": "γ+γ'",
      "MGE18_标题": "钴基高温合金成分与相组成",
      "MGE18_摘要": "此数据通过实验产生，包含了成分-热处理工艺-相组成信息",
      "MGE18_DOI": "None",
      "MGE18_关键词": "钴基高温合金, 相平衡",
      "MGE18_来源": "self-production",
      "MGE18_引用": "",
      "MGE18_数据生产者": "李文道",
      "MGE18_数据生产机构": "北京科技大学",
      "MGE18_方法": "experiment"
    },
    "title": "钴基高温合金成分与相组成"
  },
  {
    "_id": "6747632af10142971f5e8cbb",
    "_meta_id": 16715148,
    "_tid": 1576,
    "data": {
      "合金名称": "钴基高温合金",
      "合金成分": [
        {
          "元素": "Co",
          "含量": 63.6196
        },
        {
          "元素": "Ni",
          "含量": 20.0262
        },
        {
          "元素": "Al",
          "含量": 11.2626
        },
        {
          "元素": "Ti",
          "含量": 3.9186
        },
        {
          "元素": "W",
          "含量": 0.4258
        },
        {
          "元素": "Ta",
          "含量": 0.7472
        },
        {
          "元素": "Cr",
          "含量": 0.0
        },
        {
          "元素": "Mo",
          "含量": 0.0
        },
        {
          "元素": "Nb",
          "含量": 0.0
        }
      ],
      "热处理工艺": [
        {
          "工艺名称": "固溶",
          "温度": 1250.0,
          "时间": 24.0,
          "冷却方式": "空冷"
        },
        {
          "工艺名称": "时效",
          "温度": 1000.0,
          "时间": 1000.0,
          "冷却方式": "水冷"
        }
      ],
      "相组成": "γ+γ'",
      "MGE18_标题": "钴基高温合金成分与相组成",
      "MGE18_摘要": "此数据通过实验产生，包含了成分-热处理工艺-相组成信息",
      "MGE18_DOI": "None",
      "MGE18_关键词": "钴基高温合金, 相平衡",
      "MGE18_来源": "self-production",
      "MGE18_引用": "",
      "MGE18_数据生产者": "李文道",
      "MGE18_数据生产机构": "北京科技大学",
      "MGE18_方法": "experiment"
    },
    "title": "钴基高温合金成分与相组成"
  },
  {
    "_id": "67376984f10142971f96cca5",
    "_meta_id": 3624310,
    "_tid": 1576,
    "data": {
      "合金名称": "钴基高温合金",
      "合金成分": [
        {
          "元素": "Co",
          "含量": 41.9752
        },
        {
          "元素": "Ni",
          "含量": 30.1088
        },
        {
          "元素": "Al",
          "含量": 8.2409
        },
        {
          "元素": "W",
          "含量": 0.373
        },
        {
          "元素": "Ti",
          "含量": 3.2029
        },
        {
          "元素": "Ta",
          "含量": 0.8992
        },
        {
          "元素": "Cr",
          "含量": 12.4105
        },
        {
          "元素": "Mo",
          "含量": 2.7894
        },
        {
          "元素": "Nb",
          "含量": 0.0
        }
      ],
      "热处理工艺": [
        {
          "工艺名称": "固溶",
          "温度": 1240.0,
          "时间": 50.0,
          "冷却方式": "空冷"
        },
        {
          "工艺名称": "时效",
          "温度": 850.0,
          "时间": 1000.0,
          "冷却方式": "水冷"
        }
      ],
      "相组成": "γ+γ'",
      "MGE18_标题": "钴基高温合金成分与相组成",
      "MGE18_摘要": "此数据通过实验产生，包含了成分-热处理工艺-相组成信息",
      "MGE18_DOI": "None",
      "MGE18_关键词": "钴基高温合金, 相平衡",
      "MGE18_来源": "self-production",
      "MGE18_引用": "",
      "MGE18_数据生产者": "庄晓黎",
      "MGE18_数据生产机构": "北京科技大学",
      "MGE18_方法": "experiment"
    },
    "title": "钴基高温合金成分与相组成"
  },
  {
    "_id": "674762f3f10142971f5e8a15",
    "_meta_id": 16714470,
    "_tid": 1576,
    "data": {
      "合金名称": "钴基高温合金",
      "合金成分": [
        {
          "元素": "Co",
          "含量": 54.3728
        },
        {
          "元素": "Ni",
          "含量": 26.9803
        },
        {
          "元素": "Al",
          "含量": 10.3273
        },
        {
          "元素": "W",
          "含量": 3.173
        },
        {
          "元素": "Ti",
          "含量": 4.0762
        },
        {
          "元素": "Ta",
          "含量": 1.0703
        },
        {
          "元素": "Cr",
          "含量": 0.0
        },
        {
          "元素": "Mo",
          "含量": 0.0
        },
        {
          "元素": "Nb",
          "含量": 0.0
        }
      ],
      "热处理工艺": [
        {
          "工艺名称": "固溶",
          "温度": 1250.0,
          "时间": 24.0,
          "冷却方式": "空冷"
        },
        {
          "工艺名称": "时效",
          "温度": 1000.0,
          "时间": 1000.0,
          "冷却方式": "水冷"
        }
      ],
      "相组成": "γ+γ'",
      "MGE18_标题": "钴基高温合金成分与相组成",
      "MGE18_摘要": "此数据通过实验产生，包含了成分-热处理工艺-相组成信息",
      "MGE18_DOI": "None",
      "MGE18_关键词": "钴基高温合金, 相平衡",
      "MGE18_来源": "self-production",
      "MGE18_引用": "",
      "MGE18_数据生产者": "李文道",
      "MGE18_数据生产机构": "北京科技大学",
      "MGE18_方法": "experiment"
    },
    "title": "钴基高温合金成分与相组成"
  },
  {
    "_id": "6750e103f10142971fd42377",
    "_meta_id": 24421448,
    "_tid": 1576,
    "data": {
      "合金名称": "钴基高温合金",
      "合金成分": [
        {
          "元素": "Co",
          "含量": 60.5
        },
        {
          "元素": "Ni",
          "含量": 20.3
        },
        {
          "元素": "W",
          "含量": 7.9
        },
        {
          "元素": "Al",
          "含量": 6.4
        },
        {
          "元素": "Ti",
          "含量": 4.1
        },
        {
          "元素": "Ta",
          "含量": 0.8
        },
        {
          "元素": "Cr",
          "含量": 0.0
        },
        {
          "元素": "Mo",
          "含量": 0.0
        },
        {
          "元素": "Nb",
          "含量": 0.0
        }
      ],
      "热处理工艺": [
        {
          "工艺名称": "固溶",
          "温度": 1270.0,
          "时间": 24.0,
          "冷却方式": "空冷"
        },
        {
          "工艺名称": "时效",
          "温度": 1150.0,
          "时间": 50.0,
          "冷却方式": "水冷"
        }
      ],
      "相组成": "γ+γ'",
      "MGE18_标题": "钴基高温合金成分与相组成",
      "MGE18_摘要": "此数据通过实验产生，包含了成分-热处理工艺-相组成信息",
      "MGE18_DOI": "None",
      "MGE18_关键词": "钴基高温合金, 相组成",
      "MGE18_来源": "self-production",
      "MGE18_引用": "",
      "MGE18_数据生产者": "李文道",
      "MGE18_数据生产机构": "北京科技大学",
      "MGE18_方法": "experiment"
    },
    "title": "钴基高温合金成分与相组成"
  },
  {
    "_id": "67476312f10142971f5e8b97",
    "_meta_id": 16714856,
    "_tid": 1576,
    "data": {
      "合金名称": "钴基高温合金",
      "合金成分": [
        {
          "元素": "Co",
          "含量": 61.6035
        },
        {
          "元素": "Ni",
          "含量": 19.664
        },
        {
          "元素": "Al",
          "含量": 7.0925
        },
        {
          "元素": "W",
          "含量": 3.297
        },
        {
          "元素": "Ti",
          "含量": 5.568
        },
        {
          "元素": "Ta",
          "含量": 2.776
        },
        {
          "元素": "Cr",
          "含量": 0.0
        },
        {
          "元素": "Nb",
          "含量": 0.0
        },
        {
          "元素": "Mo",
          "含量": 0.0
        }
      ],
      "热处理工艺": [
        {
          "工艺名称": "固溶",
          "温度": 1250.0,
          "时间": 24.0,
          "冷却方式": "空冷"
        },
        {
          "工艺名称": "时效",
          "温度": 1000.0,
          "时间": 1000.0,
          "冷却方式": "水冷"
        }
      ],
      "相组成": "γ+γ'",
      "MGE18_标题": "钴基高温合金成分与相组成",
      "MGE18_摘要": "此数据通过实验产生，包含了成分-热处理工艺-相组成信息",
      "MGE18_DOI": "None",
      "MGE18_关键词": "钴基高温合金, 相平衡",
      "MGE18_来源": "self-production",
      "MGE18_引用": "",
      "MGE18_数据生产者": "李文道",
      "MGE18_数据生产机构": "北京科技大学",
      "MGE18_方法": "experiment"
    },
    "title": "钴基高温合金成分与相组成"
  },
  {
    "_id": "6747630ff10142971f5e8b6d",
    "_meta_id": 16714814,
    "_tid": 1576,
    "data": {
      "合金名称": "钴基高温合金",
      "合金成分": [
        {
          "元素": "Ni",
          "含量": 19.776
        },
        {
          "元素": "Co",
          "含量": 60.881
        },
        {
          "元素": "Al",
          "含量": 6.914
        },
        {
          "元素": "W",
          "含量": 3.411
        },
        {
          "元素": "Ti",
          "含量": 6.089
        },
        {
          "元素": "Ta",
          "含量": 2.929
        },
        {
          "元素": "Mo",
          "含量": 0.0
        },
        {
          "元素": "Cr",
          "含量": 0.0
        },
        {
          "元素": "Nb",
          "含量": 0.0
        }
      ],
      "热处理工艺": [
        {
          "工艺名称": "固溶",
          "温度": 1250.0,
          "时间": 24.0,
          "冷却方式": "空冷"
        },
        {
          "工艺名称": "时效",
          "温度": 1000.0,
          "时间": 1000.0,
          "冷却方式": "水冷"
        }
      ],
      "相组成": "γ+γ'",
      "MGE18_标题": "钴基高温合金成分与相组成",
      "MGE18_摘要": "此数据通过实验产生，包含了成分-热处理工艺-相组成信息",
      "MGE18_DOI": "None",
      "MGE18_关键词": "钴基高温合金, 相平衡",
      "MGE18_来源": "self-production",
      "MGE18_引用": "",
      "MGE18_数据生产者": "李文道",
      "MGE18_数据生产机构": "北京科技大学",
      "MGE18_方法": "experiment"
    },
    "title": "钴基高温合金成分与相组成"
  },
  {
    "_id": "673769e6f10142971f96d191",
    "_meta_id": 3625570,
    "_tid": 1576,
    "data": {
      "合金名称": "钴基高温合金",
      "合金成分": [
        {
          "元素": "Co",
          "含量": 35.2518
        },
        {
          "元素": "Ni",
          "含量": 37.7942
        },
        {
          "元素": "Al",
          "含量": 8.5782
        },
        {
          "元素": "W",
          "含量": 2.5068
        },
        {
          "元素": "Ti",
          "含量": 3.3378
        },
        {
          "元素": "Ta",
          "含量": 0.6799
        },
        {
          "元素": "Cr",
          "含量": 11.8513
        },
        {
          "元素": "Mo",
          "含量": 0.0
        },
        {
          "元素": "Nb",
          "含量": 0.0
        }
      ],
      "热处理工艺": [
        {
          "工艺名称": "固溶",
          "温度": 1240.0,
          "时间": 50.0,
          "冷却方式": "空冷"
        },
        {
          "工艺名称": "时效",
          "温度": 850.0,
          "时间": 1000.0,
          "冷却方式": "水冷"
        }
      ],
      "相组成": "γ+γ'",
      "MGE18_标题": "钴基高温合金成分与相组成",
      "MGE18_摘要": "此数据通过实验产生，包含了成分-热处理工艺-相组成信息",
      "MGE18_DOI": "None",
      "MGE18_关键词": "钴基高温合金, 相平衡",
      "MGE18_来源": "self-production",
      "MGE18_引用": "",
      "MGE18_数据生产者": "庄晓黎",
      "MGE18_数据生产机构": "北京科技大学",
      "MGE18_方法": "experiment"
    },
    "title": "钴基高温合金成分与相组成"
  },
  {
    "_id": "6749b896f10142971f7babd4",
    "_meta_id": 18623653,
    "_tid": 1576,
    "data": {
      "合金名称": "钴基高温合金",
      "合金成分": [
        {
          "元素": "Co",
          "含量": 43.1657
        },
        {
          "元素": "Ni",
          "含量": 34.8563
        },
        {
          "元素": "Al",
          "含量": 10.1933
        },
        {
          "元素": "W",
          "含量": 3.46
        },
        {
          "元素": "Ti",
          "含量": 1.9259
        },
        {
          "元素": "Ta",
          "含量": 1.106
        },
        {
          "元素": "Cr",
          "含量": 5.2927
        }
      ],
      "热处理工艺": [
        {
          "工艺名称": "固溶",
          "温度": 1250.0,
          "时间": 50.0,
          "冷却方式": "空冷"
        },
        {
          "工艺名称": "时效",
          "温度": 1000.0,
          "时间": 1000.0,
          "冷却方式": "水冷"
        }
      ],
      "相组成": "γ+γ'",
      "MGE18_标题": "钴基高温合金成分与相组成",
      "MGE18_摘要": "此数据通过实验产生，包含了成分-热处理工艺-相组成信息",
      "MGE18_DOI": "None",
      "MGE18_关键词": "钴基高温合金, 相平衡",
      "MGE18_来源": "self-production",
      "MGE18_引用": "",
      "MGE18_数据生产者": "邹敏",
      "MGE18_数据生产机构": "北京科技大学",
      "MGE18_方法": "experiment"
    },
    "title": "钴基高温合金成分与相组成"
  },
  {
    "_id": "6749b837f10142971f7ba720",
    "_meta_id": 18622449,
    "_tid": 1576,
    "data": {
      "合金名称": "钴基高温合金",
      "合金成分": [
        {
          "元素": "Co",
          "含量": 43.4802
        },
        {
          "元素": "Ni",
          "含量": 29.8342
        },
        {
          "元素": "Al",
          "含量": 8.4075
        },
        {
          "元素": "W",
          "含量": 2.8948
        },
        {
          "元素": "Ti",
          "含量": 3.0075
        },
        {
          "元素": "Ta",
          "含量": 0.8499
        },
        {
          "元素": "Cr",
          "含量": 11.5259
        },
        {
          "元素": "Mo",
          "含量": 0.0
        },
        {
          "元素": "Nb",
          "含量": 0.0
        }
      ],
      "热处理工艺": [
        {
          "工艺名称": "固溶",
          "温度": 1240.0,
          "时间": 50.0,
          "冷却方式": "空冷"
        },
        {
          "工艺名称": "时效",
          "温度": 850.0,
          "时间": 1000.0,
          "冷却方式": "水冷"
        }
      ],
      "相组成": "γ+γ'",
      "MGE18_标题": "钴基高温合金成分与相组成",
      "MGE18_摘要": "此数据通过实验产生，包含了成分-热处理工艺-相组成信息",
      "MGE18_DOI": "None",
      "MGE18_关键词": "钴基高温合金, 相平衡",
      "MGE18_来源": "self-production",
      "MGE18_引用": "",
      "MGE18_数据生产者": "庄晓黎",
      "MGE18_数据生产机构": "北京科技大学",
      "MGE18_方法": "experiment"
    },
    "title": "钴基高温合金成分与相组成"
  },
  {
    "_id": "673769b5f10142971f96cf0d",
    "_meta_id": 3624926,
    "_tid": 1576,
    "data": {
      "合金名称": "钴基高温合金",
      "合金成分": [
        {
          "元素": "Co",
          "含量": 41.9121
        },
        {
          "元素": "Ni",
          "含量": 30.3592
        },
        {
          "元素": "Al",
          "含量": 7.83
        },
        {
          "元素": "W",
          "含量": 2.5297
        },
        {
          "元素": "Ti",
          "含量": 3.0801
        },
        {
          "元素": "Ta",
          "含量": 2.1377
        },
        {
          "元素": "Cr",
          "含量": 12.1511
        },
        {
          "元素": "Mo",
          "含量": 0.0
        },
        {
          "元素": "Nb",
          "含量": 0.0
        }
      ],
      "热处理工艺": [
        {
          "工艺名称": "固溶",
          "温度": 1240.0,
          "时间": 50.0,
          "冷却方式": "空冷"
        },
        {
          "工艺名称": "时效",
          "温度": 850.0,
          "时间": 1000.0,
          "冷却方式": "水冷"
        }
      ],
      "相组成": "γ+γ'",
      "MGE18_标题": "钴基高温合金成分与相组成",
      "MGE18_摘要": "此数据通过实验产生，包含了成分-热处理工艺-相组成信息",
      "MGE18_DOI": "None",
      "MGE18_关键词": "钴基高温合金, 相平衡",
      "MGE18_来源": "self-production",
      "MGE18_引用": "",
      "MGE18_数据生产者": "庄晓黎",
      "MGE18_数据生产机构": "北京科技大学",
      "MGE18_方法": "experiment"
    },
    "title": "钴基高温合金成分与相组成"
  },
  {
    "_id": "67476325f10142971f5e8c7f",
    "_meta_id": 16715088,
    "_tid": 1576,
    "data": {
      "合金名称": "钴基高温合金",
      "合金成分": [
        {
          "元素": "Co",
          "含量": 60.894
        },
        {
          "元素": "Ni",
          "含量": 20.723
        },
        {
          "元素": "Al",
          "含量": 12.258
        },
        {
          "元素": "W",
          "含量": 0.55
        },
        {
          "元素": "Ti",
          "含量": 4.485
        },
        {
          "元素": "Ta",
          "含量": 1.09
        },
        {
          "元素": "Cr",
          "含量": 0.0
        },
        {
          "元素": "Mo",
          "含量": 0.0
        },
        {
          "元素": "Nb",
          "含量": 0.0
        }
      ],
      "热处理工艺": [
        {
          "工艺名称": "固溶",
          "温度": 1250.0,
          "时间": 24.0,
          "冷却方式": "空冷"
        },
        {
          "工艺名称": "时效",
          "温度": 1000.0,
          "时间": 1000.0,
          "冷却方式": "水冷"
        }
      ],
      "相组成": "γ+γ'+TCP",
      "MGE18_标题": "钴基高温合金成分与相组成",
      "MGE18_摘要": "此数据通过实验产生，包含了成分-热处理工艺-相组成信息",
      "MGE18_DOI": "None",
      "MGE18_关键词": "钴基高温合金, 相平衡",
      "MGE18_来源": "self-production",
      "MGE18_引用": "",
      "MGE18_数据生产者": "李文道",
      "MGE18_数据生产机构": "北京科技大学",
      "MGE18_方法": "experiment"
    },
    "title": "钴基高温合金成分与相组成"
  },
  {
    "_id": "67376962f10142971f96caf3",
    "_meta_id": 3623876,
    "_tid": 1576,
    "data": {
      "合金名称": "钴基高温合金",
      "合金成分": [
        {
          "元素": "Co",
          "含量": 43.1126
        },
        {
          "元素": "Ni",
          "含量": 30.1644
        },
        {
          "元素": "Al",
          "含量": 7.885
        },
        {
          "元素": "W",
          "含量": 2.7671
        },
        {
          "元素": "Ti",
          "含量": 2.6719
        },
        {
          "元素": "Ta",
          "含量": 0.9072
        },
        {
          "元素": "Cr",
          "含量": 12.2215
        },
        {
          "元素": "Mo",
          "含量": 0.0
        },
        {
          "元素": "Nb",
          "含量": 0.2703
        }
      ],
      "热处理工艺": [
        {
          "工艺名称": "固溶",
          "温度": 1240.0,
          "时间": 50.0,
          "冷却方式": "空冷"
        },
        {
          "工艺名称": "时效",
          "温度": 850.0,
          "时间": 1000.0,
          "冷却方式": "水冷"
        }
      ],
      "相组成": "γ+γ'",
      "MGE18_标题": "钴基高温合金成分与相组成",
      "MGE18_摘要": "此数据通过实验产生，包含了成分-热处理工艺-相组成信息",
      "MGE18_DOI": "None",
      "MGE18_关键词": "钴基高温合金, 相平衡",
      "MGE18_来源": "self-production",
      "MGE18_引用": "",
      "MGE18_数据生产者": "庄晓黎",
      "MGE18_数据生产机构": "北京科技大学",
      "MGE18_方法": "experiment"
    },
    "title": "钴基高温合金成分与相组成"
  },
  {
    "_id": "673769aef10142971f96ceb3",
    "_meta_id": 3624836,
    "_tid": 1576,
    "data": {
      "合金名称": "钴基高温合金",
      "合金成分": [
        {
          "元素": "Co",
          "含量": 38.9027
        },
        {
          "元素": "Ni",
          "含量": 30.4261
        },
        {
          "元素": "Al",
          "含量": 8.458
        },
        {
          "元素": "W",
          "含量": 2.8128
        },
        {
          "元素": "Ti",
          "含量": 2.9656
        },
        {
          "元素": "Ta",
          "含量": 0.8428
        },
        {
          "元素": "Cr",
          "含量": 15.592
        },
        {
          "元素": "Mo",
          "含量": 0.0
        },
        {
          "元素": "Nb",
          "含量": 0.0
        }
      ],
      "热处理工艺": [
        {
          "工艺名称": "固溶",
          "温度": 1240.0,
          "时间": 50.0,
          "冷却方式": "空冷"
        },
        {
          "工艺名称": "时效",
          "温度": 850.0,
          "时间": 1000.0,
          "冷却方式": "水冷"
        }
      ],
      "相组成": "γ+γ'",
      "MGE18_标题": "钴基高温合金成分与相组成",
      "MGE18_摘要": "此数据通过实验产生，包含了成分-热处理工艺-相组成信息",
      "MGE18_DOI": "None",
      "MGE18_关键词": "钴基高温合金, 相平衡",
      "MGE18_来源": "self-production",
      "MGE18_引用": "",
      "MGE18_数据生产者": "庄晓黎",
      "MGE18_数据生产机构": "北京科技大学",
      "MGE18_方法": "experiment"
    },
    "title": "钴基高温合金成分与相组成"
  }
]
