Repository: Ambition-46/MatTabBench

# MatEAV-Bench

**A unified entity-attribute-value benchmark for natural-language retrieval across sparse materials databases**

MatEAV-Bench is a domain-specific benchmark for evaluating natural language-to-SQL (NL2SQL) retrieval over sparse and heterogeneous materials databases.

The benchmark integrates 43 public materials datasets into a unified Entity-Attribute-Value (EAV) relational database and provides 500 human-validated natural-language retrieval queries with verified execution results.

File: data/钴基高温合金成分与组织关系.json (part 2 of 2)
[
          "时间": 24.0,
          "冷却方式": "空冷"
        },
        {
          "工艺名称": "时效",
          "温度": 1100.0,
          "时间": 1000.0,
          "冷却方式": "水冷"
        }
      ],
      "热处理组织": [
        {
          "参数名称": "γ'相体积分数",
          "参数值": 64.7,
          "单位": "%"
        }
      ],
      "MGE18_标题": "钴基高温合金成分与组织关系",
      "MGE18_摘要": "此数据通过实验产生，包含了成分-热处理工艺-组织信息",
      "MGE18_DOI": "None",
      "MGE18_关键词": "钴基高温合金, γ'相体积分数",
      "MGE18_来源": "self-production",
      "MGE18_引用": "",
      "MGE18_数据生产者": "李文道",
      "MGE18_数据生产机构": "北京科技大学",
      "MGE18_方法": "experiment"
    },
    "title": "钴基高温合金成分与组织关系"
  },
  {
    "_id": "6750446bf10142971fccdbad",
    "_meta_id": 23944318,
    "_tid": 1575,
    "data": {
      "合金名称": "钴基高温合金",
      "合金成分": [
        {
          "元素": "Co",
          "含量": 42.672
        },
        {
          "元素": "Ni",
          "含量": 29.7842
        },
        {
          "元素": "Al",
          "含量": 8.3522
        },
        {
          "元素": "W",
          "含量": 2.7255
        },
        {
          "元素": "Ti",
          "含量": 3.0547
        },
        {
          "元素": "Ta",
          "含量": 1.1877
        },
        {
          "元素": "Cr",
          "含量": 12.2237
        },
        {
          "元素": "Mo",
          "含量": 0.0
        },
        {
          "元素": "Nb",
          "含量": 0.0
        }
      ],
      "热处理工艺": [
        {
          "工艺名称": "固溶",
          "温度": 1240.0,
          "时间": 50.0,
          "冷却方式": "空冷"
        },
        {
          "工艺名称": "时效",
          "温度": 850.0,
          "时间": 1000.0,
          "冷却方式": "水冷"
        }
      ],
      "热处理组织": [
        {
          "参数名称": "γ'相体积分数",
          "参数值": 40.1912,
          "单位": "%"
        }
      ],
      "MGE18_标题": "钴基高温合金成分与组织关系",
      "MGE18_摘要": "此数据通过实验产生，包含了成分-热处理工艺-组织信息",
      "MGE18_DOI": "None",
      "MGE18_关键词": "钴基高温合金, γ'相体积分数",
      "MGE18_来源": "self-production",
      "MGE18_引用": "",
      "MGE18_数据生产者": "庄晓黎",
      "MGE18_数据生产机构": "北京科技大学",
      "MGE18_方法": "experiment"
    },
    "title": "钴基高温合金成分与组织关系"
  },
  {
    "_id": "6744a39bf10142971f3c924c",
    "_meta_id": 14488349,
    "_tid": 1575,
    "data": {
      "合金名称": "钴基高温合金",
      "合金成分": [
        {
          "元素": "Co",
          "含量": 45.7931
        },
        {
          "元素": "Ni",
          "含量": 31.2302
        },
        {
          "元素": "Al",
          "含量": 10.4747
        },
        {
          "元素": "W",
          "含量": 3.874
        },
        {
          "元素": "Ta",
          "含量": 1.4715
        },
        {
          "元素": "Ti",
          "含量": 2.0125
        },
        {
          "元素": "Cr",
          "含量": 5.144
        }
      ],
      "热处理工艺": [
        {
          "工艺名称": "固溶热处理",
          "温度": 1250.0,
          "时间": 50.0,
          "冷却方式": "空冷"
        },
        {
          "工艺名称": "时效",
          "温度": 1000.0,
          "时间": 1000.0,
          "冷却方式": "水冷"
        }
      ],
      "热处理组织": [
        {
          "参数名称": "γ'相体积分数",
          "参数值": 73.4,
          "单位": "%"
        }
      ],
      "MGE18_标题": "钴基高温合金成分与组织关系",
      "MGE18_摘要": "此数据通过实验产生，包含了成分-热处理工艺-组织信息",
      "MGE18_DOI": "None",
      "MGE18_关键词": "钴基高温合金, γ'相体积分数",
      "MGE18_来源": "self-production",
      "MGE18_引用": "",
      "MGE18_数据生产者": "邹敏",
      "MGE18_数据生产机构": "北京科技大学",
      "MGE18_方法": "experiment"
    },
    "title": "钴基高温合金成分与组织关系"
  },
  {
    "_id": "6744a377f10142971f3c9094",
    "_meta_id": 14487909,
    "_tid": 1575,
    "data": {
      "合金名称": "钴基高温合金",
      "合金成分": [
        {
          "元素": "Co",
          "含量": 44.4721
        },
        {
          "元素": "Ni",
          "含量": 33.6226
        },
        {
          "元素": "Al",
          "含量": 9.8535
        },
        {
          "元素": "W",
          "含量": 3.8892
        },
        {
          "元素": "Ti",
          "含量": 1.9091
        },
        {
          "元素": "Ta",
          "含量": 0.9302
        },
        {
          "元素": "Cr",
          "含量": 5.3233
        }
      ],
      "热处理工艺": [
        {
          "工艺名称": "固溶热处理",
          "温度": 1250.0,
          "时间": 50.0,
          "冷却方式": "空冷"
        },
        {
          "工艺名称": "时效",
          "温度": 1000.0,
          "时间": 1000.0,
          "冷却方式": "水冷"
        }
      ],
      "热处理组织": [
        {
          "参数名称": "γ'相体积分数",
          "参数值": 65.3,
          "单位": "%"
        }
      ],
      "MGE18_标题": "钴基高温合金成分与组织关系",
      "MGE18_摘要": "此数据通过实验产生，包含了成分-热处理工艺-组织信息",
      "MGE18_DOI": "None",
      "MGE18_关键词": "钴基高温合金, γ'相体积分数",
      "MGE18_来源": "self-production",
      "MGE18_引用": "",
      "MGE18_数据生产者": "邹敏",
      "MGE18_数据生产机构": "北京科技大学",
      "MGE18_方法": "experiment"
    },
    "title": "钴基高温合金成分与组织关系"
  },
  {
    "_id": "67504428f10142971fccd865",
    "_meta_id": 23943478,
    "_tid": 1575,
    "data": {
      "合金名称": "钴基高温合金",
      "合金成分": [
        {
          "元素": "Co",
          "含量": 41.4732
        },
        {
          "元素": "Ni",
          "含量": 30.4948
        },
        {
          "元素": "Al",
          "含量": 8.2182
        },
        {
          "元素": "W",
          "含量": 0.2664
        },
        {
          "元素": "Ti",
          "含量": 3.2572
        },
        {
          "元素": "Ta",
          "含量": 0.792
        },
        {
          "元素": "Cr",
          "含量": 13.0938
        },
        {
          "元素": "Mo",
          "含量": 2.4045
        },
        {
          "元素": "Nb",
          "含量": 0.0
        }
      ],
      "热处理工艺": [
        {
          "工艺名称": "固溶",
          "温度": 1240.0,
          "时间": 50.0,
          "冷却方式": "空冷"
        },
        {
          "工艺名称": "时效",
          "温度": 850.0,
          "时间": 1000.0,
          "冷却方式": "水冷"
        }
      ],
      "热处理组织": [
        {
          "参数名称": "γ'相体积分数",
          "参数值": 34.3343,
          "单位": "%"
        }
      ],
      "MGE18_标题": "钴基高温合金成分与组织关系",
      "MGE18_摘要": "此数据通过实验产生，包含了成分-热处理工艺-组织信息",
      "MGE18_DOI": "None",
      "MGE18_关键词": "钴基高温合金, γ'相体积分数",
      "MGE18_来源": "self-production",
      "MGE18_引用": "",
      "MGE18_数据生产者": "庄晓黎",
      "MGE18_数据生产机构": "北京科技大学",
      "MGE18_方法": "experiment"
    },
    "title": "钴基高温合金成分与组织关系"
  },
  {
    "_id": "6750448bf10142971fccdd39",
    "_meta_id": 23944714,
    "_tid": 1575,
    "data": {
      "合金名称": "钴基高温合金",
      "合金成分": [
        {
          "元素": "Co",
          "含量": 41.0625
        },
        {
          "元素": "Ni",
          "含量": 30.7166
        },
        {
          "元素": "Al",
          "含量": 9.3547
        },
        {
          "元素": "W",
          "含量": 2.876
        },
        {
          "元素": "Ti",
          "含量": 3.0209
        },
        {
          "元素": "Ta",
          "含量": 0.8935
        },
        {
          "元素": "Cr",
          "含量": 12.0759
        },
        {
          "元素": "Mo",
          "含量": 0.0
        },
        {
          "元素": "Nb",
          "含量": 0.0
        }
      ],
      "热处理工艺": [
        {
          "工艺名称": "固溶",
          "温度": 1240.0,
          "时间": 50.0,
          "冷却方式": "空冷"
        },
        {
          "工艺名称": "时效",
          "温度": 850.0,
          "时间": 1000.0,
          "冷却方式": "水冷"
        }
      ],
      "热处理组织": [
        {
          "参数名称": "γ'相体积分数",
          "参数值": 50.7313,
          "单位": "%"
        }
      ],
      "MGE18_标题": "钴基高温合金成分与组织关系",
      "MGE18_摘要": "此数据通过实验产生，包含了成分-热处理工艺-组织信息",
      "MGE18_DOI": "None",
      "MGE18_关键词": "钴基高温合金, γ'相体积分数",
      "MGE18_来源": "self-production",
      "MGE18_引用": "",
      "MGE18_数据生产者": "庄晓黎",
      "MGE18_数据生产机构": "北京科技大学",
      "MGE18_方法": "experiment"
    },
    "title": "钴基高温合金成分与组织关系"
  },
  {
    "_id": "6738061af10142971f9e72e8",
    "_meta_id": 4125625,
    "_tid": 1575,
    "data": {
      "合金名称": "钴基高温合金",
      "合金成分": [
        {
          "元素": "Co",
          "含量": 64.5608
        },
        {
          "元素": "Ni",
          "含量": 18.1793
        },
        {
          "元素": "Al",
          "含量": 6.6398
        },
        {
          "元素": "W",
          "含量": 6.0609
        },
        {
          "元素": "Ti",
          "含量": 3.8415
        },
        {
          "元素": "Ta",
          "含量": 0.7177
        },
        {
          "元素": "Cr",
          "含量": 0.0
        },
        {
          "元素": "Mo",
          "含量": 0.0
        },
        {
          "元素": "Nb",
          "含量": 0.0
        }
      ],
      "热处理工艺": [
        {
          "工艺名称": "固溶",
          "温度": 1250.0,
          "时间": 24.0,
          "冷却方式": "空冷"
        },
        {
          "工艺名称": "时效",
          "温度": 1000.0,
          "时间": 1000.0,
          "冷却方式": "水冷"
        }
      ],
      "热处理组织": [
        {
          "参数名称": "γ'相体积分数",
          "参数值": 56.95652174,
          "单位": "%"
        }
      ],
      "MGE18_标题": "钴基高温合金成分与组织关系",
      "MGE18_摘要": "此数据通过实验产生，包含了成分-热处理工艺-组织信息",
      "MGE18_DOI": "None",
      "MGE18_关键词": "钴基高温合金, γ'相体积分数",
      "MGE18_来源": "self-production",
      "MGE18_引用": "",
      "MGE18_数据生产者": "李文道",
      "MGE18_数据生产机构": "北京科技大学",
      "MGE18_方法": "experiment"
    },
    "title": "钴基高温合金成分与组织关系"
  },
  {
    "_id": "6744a327f10142971f3c8ca8",
    "_meta_id": 14486905,
    "_tid": 1575,
    "data": {
      "合金名称": "钴基高温合金",
      "合金成分": [
        {
          "元素": "Co",
          "含量": 46.5517
        },
        {
          "元素": "Ni",
          "含量": 29.8445
        },
        {
          "元素": "Al",
          "含量": 9.7289
        },
        {
          "元素": "W",
          "含量": 3.8472
        },
        {
          "元素": "Ti",
          "含量": 2.0067
        },
        {
          "元素": "Ta",
          "含量": 0.9499
        },
        {
          "元素": "Cr",
          "含量": 5.384
        },
        {
          "元素": "Mo",
          "含量": 1.687
        }
      ],
      "热处理工艺": [
        {
          "工艺名称": "固溶热处理",
          "温度": 1250.0,
          "时间": 50.0,
          "冷却方式": "空冷"
        },
        {
          "工艺名称": "时效",
          "温度": 1000.0,
          "时间": 1000.0,
          "冷却方式": "水冷"
        }
      ],
      "热处理组织": [
        {
          "参数名称": "γ'相体积分数",
          "参数值": 78.9,
          "单位": "%"
        }
      ],
      "MGE18_标题": "钴基高温合金成分与组织关系",
      "MGE18_摘要": "此数据通过实验产生，包含了成分-热处理工艺-组织信息",
      "MGE18_DOI": "None",
      "MGE18_关键词": "钴基高温合金, γ'相体积分数",
      "MGE18_来源": "self-production",
      "MGE18_引用": "",
      "MGE18_数据生产者": "邹敏",
      "MGE18_数据生产机构": "北京科技大学",
      "MGE18_方法": "experiment"
    },
    "title": "钴基高温合金成分与组织关系"
  },
  {
    "_id": "6738065ff10142971f9e7650",
    "_meta_id": 4126497,
    "_tid": 1575,
    "data": {
      "合金名称": "钴基高温合金",
      "合金成分": [
        {
          "元素": "Co",
          "含量": 38.0
        },
        {
          "元素": "Al",
          "含量": 8.2
        },
        {
          "元素": "Ni",
          "含量": 32.0
        },
        {
          "元素": "W",
          "含量": 2.2
        },
        {
          "元素": "Ta",
          "含量": 1.1
        },
        {
          "元素": "Ti",
          "含量": 1.1
        },
        {
          "元素": "Cr",
          "含量": 13.9
        },
        {
          "元素": "Mo",
          "含量": 2.5
        },
        {
          "元素": "Nb",
          "含量": 1.0
        }
      ],
      "热处理工艺": [
        {
          "工艺名称": "固溶",
          "温度": 1200.0,
          "时间": 24.0,
          "冷却方式": "空冷"
        },
        {
          "工艺名称": "时效",
          "温度": 850.0,
          "时间": 300.0,
          "冷却方式": "水冷"
        }
      ],
      "热处理组织": [
        {
          "参数名称": "γ'相尺寸",
          "参数值": 116.0,
          "单位": "nm"
        }
      ],
      "MGE18_标题": "钴基高温合金成分与组织关系",
      "MGE18_摘要": "此数据通过实验产生，包含了成分-热处理工艺-组织信息",
      "MGE18_DOI": "None",
      "MGE18_关键词": "钴基高温合金, γ'相尺寸",
      "MGE18_来源": "self-production",
      "MGE18_引用": "",
      "MGE18_数据生产者": "庄晓黎",
      "MGE18_数据生产机构": "北京科技大学",
      "MGE18_方法": "experiment"
    },
    "title": "钴基高温合金成分与组织关系"
  },
  {
    "_id": "6738062ef10142971f9e73e2",
    "_meta_id": 4125875,
    "_tid": 1575,
    "data": {
      "合金名称": "钴基高温合金",
      "合金成分": [
        {
          "元素": "Co",
          "含量": 61.3288
        },
        {
          "元素": "Ni",
          "含量": 19.9944
        },
        {
          "元素": "Al",
          "含量": 6.7868
        },
        {
          "元素": "W",
          "含量": 6.8584
        },
        {
          "元素": "Ta",
          "含量": 0.7496
        },
        {
          "元素": "Ti",
          "含量": 3.7881
        },
        {
          "元素": "Cr",
          "含量": 0.0
        },
        {
          "元素": "Mo",
          "含量": 0.4939
        },
        {
          "元素": "Nb",
          "含量": 0.0
        }
      ],
      "热处理工艺": [
        {
          "工艺名称": "固溶",
          "温度": 1250.0,
          "时间": 24.0,
          "冷却方式": "空冷"
        },
        {
          "工艺名称": "时效",
          "温度": 1000.0,
          "时间": 1000.0,
          "冷却方式": "水冷"
        }
      ],
      "热处理组织": [
        {
          "参数名称": "γ'相体积分数",
          "参数值": 85.65217391,
          "单位": "%"
        }
      ],
      "MGE18_标题": "钴基高温合金成分与组织关系",
      "MGE18_摘要": "此数据通过实验产生，包含了成分-热处理工艺-组织信息",
      "MGE18_DOI": "None",
      "MGE18_关键词": "钴基高温合金, γ'相体积分数",
      "MGE18_来源": "self-production",
      "MGE18_引用": "",
      "MGE18_数据生产者": "李文道",
      "MGE18_数据生产机构": "北京科技大学",
      "MGE18_方法": "experiment"
    },
    "title": "钴基高温合金成分与组织关系"
  },
  {
    "_id": "67504437f10142971fccd917",
    "_meta_id": 23943656,
    "_tid": 1575,
    "data": {
      "合金名称": "钴基高温合金",
      "合金成分": [
        {
          "元素": "Co",
          "含量": 42.242
        },
        {
          "元素": "Ni",
          "含量": 30.0267
        },
        {
          "元素": "Al",
          "含量": 8.2688
        },
        {
          "元素": "W",
          "含量": 0.0268
        },
        {
          "元素": "Ti",
          "含量": 3.2847
        },
        {
          "元素": "Ta",
          "含量": 0.7697
        },
        {
          "元素": "Cr",
          "含量": 12.5212
        },
        {
          "元素": "Mo",
          "含量": 2.8601
        },
        {
          "元素": "Nb",
          "含量": 0.0
        }
      ],
      "热处理工艺": [
        {
          "工艺名称": "时效",
          "温度": 850.0,
          "时间": 1000.0,
          "冷却方式": "水冷"
        },
        {
          "工艺名称": "固溶",
          "温度": 1240.0,
          "时间": 50.0,
          "冷却方式": "空冷"
        }
      ],
      "热处理组织": [
        {
          "参数名称": "γ'相体积分数",
          "参数值": 38.033,
          "单位": "%"
        }
      ],
      "MGE18_标题": "钴基高温合金成分与组织关系",
      "MGE18_摘要": "此数据通过实验产生，包含了成分-热处理工艺-组织信息",
      "MGE18_DOI": "None",
      "MGE18_关键词": "钴基高温合金, γ'相体积分数",
      "MGE18_来源": "self-production",
      "MGE18_引用": "",
      "MGE18_数据生产者": "庄晓黎",
      "MGE18_数据生产机构": "北京科技大学",
      "MGE18_方法": "experiment"
    },
    "title": "钴基高温合金成分与组织关系"
  },
  {
    "_id": "67504410f10142971fccd73b",
    "_meta_id": 23943180,
    "_tid": 1575,
    "data": {
      "合金名称": "钴基高温合金",
      "合金成分": [
        {
          "元素": "Co",
          "含量": 43.0027
        },
        {
          "元素": "Ni",
          "含量": 30.1648
        },
        {
          "元素": "Al",
          "含量": 8.0441
        },
        {
          "元素": "W",
          "含量": 2.797
        },
        {
          "元素": "Ti",
          "含量": 2.5506
        },
        {
          "元素": "Ta",
          "含量": 0.792
        },
        {
          "元素": "Cr",
          "含量": 12.3188
        },
        {
          "元素": "Mo",
          "含量": 0.0
        },
        {
          "元素": "Nb",
          "含量": 0.33
        }
      ],
      "热处理工艺": [
        {
          "工艺名称": "固溶",
          "温度": 1240.0,
          "时间": 50.0,
          "冷却方式": "空冷"
        },
        {
          "工艺名称": "时效",
          "温度": 850.0,
          "时间": 1000.0,
          "冷却方式": "水冷"
        }
      ],
      "热处理组织": [
        {
          "参数名称": "γ'相体积分数",
          "参数值": 41.5034,
          "单位": "%"
        }
      ],
      "MGE18_标题": "钴基高温合金成分与组织关系",
      "MGE18_摘要": "此数据通过实验产生，包含了成分-热处理工艺-组织信息",
      "MGE18_DOI": "None",
      "MGE18_关键词": "钴基高温合金, γ'相体积分数",
      "MGE18_来源": "self-production",
      "MGE18_引用": "",
      "MGE18_数据生产者": "庄晓黎",
      "MGE18_数据生产机构": "北京科技大学",
      "MGE18_方法": "experiment"
    },
    "title": "钴基高温合金成分与组织关系"
  },
  {
    "_id": "6744a321f10142971f3c8c4a",
    "_meta_id": 14486811,
    "_tid": 1575,
    "data": {
      "合金名称": "钴基高温合金",
      "合金成分": [
        {
          "元素": "Co",
          "含量": 44.3131
        },
        {
          "元素": "Ni",
          "含量": 30.9877
        },
        {
          "元素": "Al",
          "含量": 10.5139
        },
        {
          "元素": "W",
          "含量": 4.2514
        },
        {
          "元素": "Ti",
          "含量": 2.2348
        },
        {
          "元素": "Ta",
          "含量": 1.0982
        },
        {
          "元素": "Cr",
          "含量": 6.322
        },
        {
          "元素": "Mo",
          "含量": 0.2789
        }
      ],
      "热处理工艺": [
        {
          "工艺名称": "固溶热处理",
          "温度": 1250.0,
          "时间": 50.0,
          "冷却方式": "空冷"
        },
        {
          "工艺名称": "时效",
          "温度": 1000.0,
          "时间": 1000.0,
          "冷却方式": "水冷"
        }
      ],
      "热处理组织": [
        {
          "参数名称": "γ'相体积分数",
          "参数值": 73.6,
          "单位": "%"
        }
      ],
      "MGE18_标题": "钴基高温合金成分与组织关系",
      "MGE18_摘要": "此数据通过实验产生，包含了成分-热处理工艺-组织信息",
      "MGE18_DOI": "None",
      "MGE18_关键词": "钴基高温合金, γ'相体积分数",
      "MGE18_来源": "self-production",
      "MGE18_引用": "",
      "MGE18_数据生产者": "邹敏",
      "MGE18_数据生产机构": "北京科技大学",
      "MGE18_方法": "experiment"
    },
    "title": "钴基高温合金成分与组织关系"
  },
  {
    "_id": "67504419f10142971fccd7af",
    "_meta_id": 23943296,
    "_tid": 1575,
    "data": {
      "合金名称": "钴基高温合金",
      "合金成分": [
        {
          "元素": "Ni",
          "含量": 30.0565
        },
        {
          "元素": "Co",
          "含量": 42.5033
        },
        {
          "元素": "W",
          "含量": 2.7732
        },
        {
          "元素": "Al",
          "含量": 8.0228
        },
        {
          "元素": "Ti",
          "含量": 2.9965
        },
        {
          "元素": "Ta",
          "含量": 0.9575
        },
        {
          "元素": "Cr",
          "含量": 11.9074
        },
        {
          "元素": "Mo",
          "含量": 0.0
        },
        {
          "元素": "Nb",
          "含量": 0.7828
        }
      ],
      "热处理工艺": [
        {
          "工艺名称": "固溶",
          "温度": 1240.0,
          "时间": 50.0,
          "冷却方式": "空冷"
        },
        {
          "工艺名称": "时效",
          "温度": 850.0,
          "时间": 1000.0,
          "冷却方式": "水冷"
        }
      ],
      "热处理组织": [
        {
          "参数名称": "γ'相体积分数",
          "参数值": 47.8109,
          "单位": "%"
        }
      ],
      "MGE18_标题": "钴基高温合金成分与组织关系",
      "MGE18_摘要": "此数据通过实验产生，包含了成分-热处理工艺-组织信息",
      "MGE18_DOI": "None",
      "MGE18_关键词": "钴基高温合金, γ'相体积分数",
      "MGE18_来源": "self-production",
      "MGE18_引用": "",
      "MGE18_数据生产者": "庄晓黎",
      "MGE18_数据生产机构": "北京科技大学",
      "MGE18_方法": "experiment"
    },
    "title": "钴基高温合金成分与组织关系"
  },
  {
    "_id": "6738066df10142971f9e76f8",
    "_meta_id": 4126665,
    "_tid": 1575,
    "data": {
      "合金名称": "钴基高温合金",
      "合金成分": [
        {
          "元素": "Co",
          "含量": 53.0
        },
        {
          "元素": "Ni",
          "含量": 20.0
        },
        {
          "元素": "Al",
          "含量": 8.0
        },
        {
          "元素": "W",
          "含量": 3.0
        },
        {
          "元素": "Ta",
          "含量": 1.0
        },
        {
          "元素": "Ti",
          "含量": 3.0
        },
        {
          "元素": "Cr",
          "含量": 12.0
        },
        {
          "元素": "Mo",
          "含量": 0.0
        },
        {
          "元素": "Nb",
          "含量": 0.0
        }
      ],
      "热处理工艺": [
        {
          "工艺名称": "固溶",
          "温度": 1240.0,
          "时间": 50.0,
          "冷却方式": "空冷"
        },
        {
          "工艺名称": "时效",
          "温度": 850.0,
          "时间": 1000.0,
          "冷却方式": "水冷"
        }
      ],
      "热处理组织": [
        {
          "参数名称": "γ'相体积分数",
          "参数值": 47.6,
          "单位": "%"
        }
      ],
      "MGE18_标题": "钴基高温合金成分与组织关系",
      "MGE18_摘要": "此数据通过实验产生，包含了成分-热处理工艺-组织信息",
      "MGE18_DOI": "None",
      "MGE18_关键词": "钴基高温合金, γ'相体积分数",
      "MGE18_来源": "self-production",
      "MGE18_引用": "",
      "MGE18_数据生产者": "庄晓黎",
      "MGE18_数据生产机构": "北京科技大学",
      "MGE18_方法": "experiment"
    },
    "title": "钴基高温合金成分与组织关系"
  },
  {
    "_id": "6744a382f10142971f3c9118",
    "_meta_id": 14488041,
    "_tid": 1575,
    "data": {
      "合金名称": "钴基高温合金",
      "合金成分": [
        {
          "元素": "Co",
          "含量": 46.8038
        },
        {
          "元素": "Ni",
          "含量": 29.7393
        },
        {
          "元素": "Al",
          "含量": 10.2792
        },
        {
          "元素": "W",
          "含量": 3.6233
        },
        {
          "元素": "Ti",
          "含量": 2.0044
        },
        {
          "元素": "Cr",
          "含量": 6.7515
        },
        {
          "元素": "Ta",
          "含量": 0.7985
        }
      ],
      "热处理工艺": [
        {
          "工艺名称": "固溶热处理",
          "温度": 1250.0,
          "时间": 50.0,
          "冷却方式": "空冷"
        },
        {
          "工艺名称": "时效",
          "温度": 1000.0,
          "时间": 1000.0,
          "冷却方式": "水冷"
        }
      ],
      "热处理组织": [
        {
          "参数名称": "γ'相体积分数",
          "参数值": 67.30000000000001,
          "单位": "%"
        }
      ],
      "MGE18_标题": "钴基高温合金成分与组织关系",
      "MGE18_摘要": "此数据通过实验产生，包含了成分-热处理工艺-组织信息",
      "MGE18_DOI": "None",
      "MGE18_关键词": "钴基高温合金, γ'相体积分数",
      "MGE18_来源": "self-production",
      "MGE18_引用": "",
      "MGE18_数据生产者": "邹敏",
      "MGE18_数据生产机构": "北京科技大学",
      "MGE18_方法": "experiment"
    },
    "title": "钴基高温合金成分与组织关系"
  },
  {
    "_id": "6750448af10142971fccdd31",
    "_meta_id": 23944706,
    "_tid": 1575,
    "data": {
      "合金名称": "钴基高温合金",
      "合金成分": [
        {
          "元素": "Co",
          "含量": 40.8624
        },
        {
          "元素": "Ni",
          "含量": 30.7335
        },
        {
          "元素": "Al",
          "含量": 9.3551
        },
        {
          "元素": "W",
          "含量": 2.8581
        },
        {
          "元素": "Ti",
          "含量": 2.9746
        },
        {
          "元素": "Ta",
          "含量": 0.8758
        },
        {
          "元素": "Cr",
          "含量": 12.3403
        },
        {
          "元素": "Mo",
          "含量": 0.0
        },
        {
          "元素": "Nb",
          "含量": 0.0
        }
      ],
      "热处理工艺": [
        {
          "工艺名称": "固溶",
          "温度": 1240.0,
          "时间": 50.0,
          "冷却方式": "空冷"
        },
        {
          "工艺名称": "时效",
          "温度": 850.0,
          "时间": 1000.0,
          "冷却方式": "水冷"
        }
      ],
      "热处理组织": [
        {
          "参数名称": "γ'相体积分数",
          "参数值": 51.9433,
          "单位": "%"
        }
      ],
      "MGE18_标题": "钴基高温合金成分与组织关系",
      "MGE18_摘要": "此数据通过实验产生，包含了成分-热处理工艺-组织信息",
      "MGE18_DOI": "None",
      "MGE18_关键词": "钴基高温合金, γ'相体积分数",
      "MGE18_来源": "self-production",
      "MGE18_引用": "",
      "MGE18_数据生产者": "庄晓黎",
      "MGE18_数据生产机构": "北京科技大学",
      "MGE18_方法": "experiment"
    },
    "title": "钴基高温合金成分与组织关系"
  },
  {
    "_id": "6750447af10142971fccdc69",
    "_meta_id": 23944506,
    "_tid": 1575,
    "data": {
      "合金名称": "钴基高温合金",
      "合金成分": [
        {
          "元素": "Co",
          "含量": 38.5443
        },
        {
          "元素": "Ni",
          "含量": 30.045
        },
        {
          "元素": "Al",
          "含量": 8.0495
        },
        {
          "元素": "W",
          "含量": 2.8877
        },
        {
          "元素": "Ti",
          "含量": 2.9178
        },
        {
          "元素": "Ta",
          "含量": 0.9623
        },
        {
          "元素": "Cr",
          "含量": 16.5934
        },
        {
          "元素": "Mo",
          "含量": 0.0
        },
        {
          "元素": "Nb",
          "含量": 0.0
        }
      ],
      "热处理工艺": [
        {
          "工艺名称": "固溶",
          "温度": 1240.0,
          "时间": 50.0,
          "冷却方式": "空冷"
        },
        {
          "工艺名称": "时效",
          "温度": 850.0,
          "时间": 1000.0,
          "冷却方式": "水冷"
        }
      ],
      "热处理组织": [
        {
          "参数名称": "γ'相体积分数",
          "参数值": 36.7762,
          "单位": "%"
        }
      ],
      "MGE18_标题": "钴基高温合金成分与组织关系",
      "MGE18_摘要": "此数据通过实验产生，包含了成分-热处理工艺-组织信息",
      "MGE18_DOI": "None",
      "MGE18_关键词": "钴基高温合金, γ'相体积分数",
      "MGE18_来源": "self-production",
      "MGE18_引用": "",
      "MGE18_数据生产者": "庄晓黎",
      "MGE18_数据生产机构": "北京科技大学",
      "MGE18_方法": "experiment"
    },
    "title": "钴基高温合金成分与组织关系"
  },
  {
    "_id": "67380642f10142971f9e74ec",
    "_meta_id": 4126141,
    "_tid": 1575,
    "data": {
      "合金名称": "钴基高温合金",
      "合金成分": [
        {
          "元素": "Co",
          "含量": 61.1445
        },
        {
          "元素": "Ni",
          "含量": 19.9792
        },
        {
          "元素": "Al",
          "含量": 6.9528
        },
        {
          "元素": "W",
          "含量": 4.0234
        },
        {
          "元素": "Cr",
          "含量": 0.0
        },
        {
          "元素": "Ti",
          "含量": 7.2086
        },
        {
          "元素": "Ta",
          "含量": 0.6914
        },
        {
          "元素": "Mo",
          "含量": 0.0
        },
        {
          "元素": "Nb",
          "含量": 0.0
        }
      ],
      "热处理工艺": [
        {
          "工艺名称": "固溶",
          "温度": 1250.0,
          "时间": 24.0,
          "冷却方式": "空冷"
        },
        {
          "工艺名称": "时效",
          "温度": 1000.0,
          "时间": 1000.0,
          "冷却方式": "水冷"
        }
      ],
      "热处理组织": [
        {
          "参数名称": "γ'相体积分数",
          "参数值": 88.87814313,
          "单位": "%"
        }
      ],
      "MGE18_标题": "钴基高温合金成分与组织关系",
      "MGE18_摘要": "此数据通过实验产生，包含了成分-热处理工艺-组织信息",
      "MGE18_DOI": "None",
      "MGE18_关键词": "钴基高温合金, γ'相体积分数",
      "MGE18_来源": "self-production",
      "MGE18_引用": "",
      "MGE18_数据生产者": "李文道",
      "MGE18_数据生产机构": "北京科技大学",
      "MGE18_方法": "experiment"
    },
    "title": "钴基高温合金成分与组织关系"
  },
  {
    "_id": "6750442cf10142971fccd897",
    "_meta_id": 23943528,
    "_tid": 1575,
    "data": {
      "合金名称": "钴基高温合金",
      "合金成分": [
        {
          "元素": "Co",
          "含量": 42.3653
        },
        {
          "元素": "Ni",
          "含量": 29.8218
        },
        {
          "元素": "Al",
          "含量": 8.2684
        },
        {
          "元素": "W",
          "含量": 0.0245
        },
        {
          "元素": "Ti",
          "含量": 3.1679
        },
        {
          "元素": "Ta",
          "含量": 0.8082
        },
        {
          "元素": "Cr",
          "含量": 12.7035
        },
        {
          "元素": "Mo",
          "含量": 2.8402
        },
        {
          "元素": "Nb",
          "含量": 0.0
        }
      ],
      "热处理工艺": [
        {
          "工艺名称": "固溶",
          "温度": 1240.0,
          "时间": 50.0,
          "冷却方式": "空冷"
        },
        {
          "工艺名称": "时效",
          "温度": 850.0,
          "时间": 1000.0,
          "冷却方式": "水冷"
        }
      ],
      "热处理组织": [
        {
          "参数名称": "γ'相体积分数",
          "参数值": 35.659,
          "单位": "%"
        }
      ],
      "MGE18_标题": "钴基高温合金成分与组织关系",
      "MGE18_摘要": "此数据通过实验产生，包含了成分-热处理工艺-组织信息",
      "MGE18_DOI": "None",
      "MGE18_关键词": "钴基高温合金, γ'相体积分数",
      "MGE18_来源": "self-production",
      "MGE18_引用": "",
      "MGE18_数据生产者": "庄晓黎",
      "MGE18_数据生产机构": "北京科技大学",
      "MGE18_方法": "experiment"
    },
    "title": "钴基高温合金成分与组织关系"
  },
  {
    "_id": "67380654f10142971f9e75c8",
    "_meta_id": 4126361,
    "_tid": 1575,
    "data": {
      "合金名称": "钴基高温合金",
      "合金成分": [
        {
          "元素": "Co",
          "含量": 54.8473
        },
        {
          "元素": "Ni",
          "含量": 20.4166
        },
        {
          "元素": "Al",
          "含量": 7.5892
        },
        {
          "元素": "W",
          "含量": 1.2372
        },
        {
          "元素": "Ti",
          "含量": 4.1609
        },
        {
          "元素": "Cr",
          "含量": 10.8748
        },
        {
          "元素": "Ta",
          "含量": 0.8739
        },
        {
          "元素": "Mo",
          "含量": 0.0
        },
        {
          "元素": "Nb",
          "含量": 0.0
        }
      ],
      "热处理工艺": [
        {
          "工艺名称": "固溶",
          "温度": 1250.0,
          "时间": 24.0,
          "冷却方式": "空冷"
        },
        {
          "工艺名称": "时效",
          "温度": 1000.0,
          "时间": 1000.0,
          "冷却方式": "水冷"
        }
      ],
      "热处理组织": [
        {
          "参数名称": "γ'相体积分数",
          "参数值": 28.52998066,
          "单位": "%"
        }
      ],
      "MGE18_标题": "钴基高温合金成分与组织关系",
      "MGE18_摘要": "此数据通过实验产生，包含了成分-热处理工艺-组织信息",
      "MGE18_DOI": "None",
      "MGE18_关键词": "钴基高温合金, γ'相体积分数",
      "MGE18_来源": "self-production",
      "MGE18_引用": "",
      "MGE18_数据生产者": "李文道",
      "MGE18_数据生产机构": "北京科技大学",
      "MGE18_方法": "experiment"
    },
    "title": "钴基高温合金成分与组织关系"
  },
  {
    "_id": "67504410f10142971fccd739",
    "_meta_id": 23943178,
    "_tid": 1575,
    "data": {
      "合金名称": "钴基高温合金",
      "合金成分": [
        {
          "元素": "Co",
          "含量": 42.6874
        },
        {
          "元素": "Ni",
          "含量": 30.1754
        },
        {
          "元素": "Al",
          "含量": 8.1646
        },
        {
          "元素": "W",
          "含量": 2.781
        },
        {
          "元素": "Ti",
          "含量": 2.6035
        },
        {
          "元素": "Ta",
          "含量": 0.9637
        },
        {
          "元素": "Cr",
          "含量": 12.2901
        },
        {
          "元素": "Mo",
          "含量": 0.0
        },
        {
          "元素": "Nb",
          "含量": 0.3341
        }
      ],
      "热处理工艺": [
        {
          "工艺名称": "固溶",
          "温度": 1240.0,
          "时间": 50.0,
          "冷却方式": "空冷"
        },
        {
          "工艺名称": "时效",
          "温度": 850.0,
          "时间": 1000.0,
          "冷却方式": "水冷"
        }
      ],
      "热处理组织": [
        {
          "参数名称": "γ'相体积分数",
          "参数值": 41.4315,
          "单位": "%"
        }
      ],
      "MGE18_标题": "钴基高温合金成分与组织关系",
      "MGE18_摘要": "此数据通过实验产生，包含了成分-热处理工艺-组织信息",
      "MGE18_DOI": "None",
      "MGE18_关键词": "钴基高温合金, γ'相体积分数",
      "MGE18_来源": "self-production",
      "MGE18_引用": "",
      "MGE18_数据生产者": "庄晓黎",
      "MGE18_数据生产机构": "北京科技大学",
      "MGE18_方法": "experiment"
    },
    "title": "钴基高温合金成分与组织关系"
  }
]
