Repository: Ambition-46/MatTabBench

# MatEAV-Bench

**A unified entity-attribute-value benchmark for natural-language retrieval across sparse materials databases**

MatEAV-Bench is a domain-specific benchmark for evaluating natural language-to-SQL (NL2SQL) retrieval over sparse and heterogeneous materials databases.

The benchmark integrates 43 public materials datasets into a unified Entity-Attribute-Value (EAV) relational database and provides 500 human-validated natural-language retrieval queries with verified execution results.

File: data/铝合金数据.json (part 2 of 2)
[
      "加工工艺": "加工工艺：样品取自美国Alcoa公司生产的7050铝合金55mm厚板材，采用三种热处理制度，欠时效热处理：先将合金在470℃保温2h，冷水淬火，然后在135℃时效8h。峰时效和过时效处理和上述过程相同，时效时间分别为16h和24h。",
      "应力腐蚀": [
        {
          "实验条件": "实验条件：过时效状态在干燥空气中，取样方向为短横(S−T)向，进行慢应变速率拉伸，应变速率为1×10^-6 s^-1。",
          "应变": 1.0599369085173502,
          "应力": 190.3353057199211
        }
      ],
      "MGE18_标题": "铝合金数据",
      "MGE18_摘要": "无",
      "MGE18_DOI": "None",
      "MGE18_关键词": "7050, 铝合金;应力腐蚀;氢脆;阴极极化;慢应变速率拉伸",
      "MGE18_来源": "reference",
      "MGE18_引用": "祁 星,宋仁国,王 超,李 海,乔利杰,宿彦京,褚武扬.阴极极化对7050铝合金应力腐蚀行为的影响.中国有色金属学报,第24卷 第3期 2014年3月:631-636.DOI:10.19476/j.ysxb.1004.0609.2014.03.008",
      "MGE18_数据生产者": "",
      "MGE18_数据生产机构": "",
      "MGE18_方法": "experiment"
    },
    "title": "轻质高强合金应力腐蚀"
  },
  {
    "_id": "673fafd2f10142971ffeacc9",
    "_meta_id": 10431898,
    "_tid": 2280,
    "data": {
      "材料牌号": "Al-5.8Zn-2.7Mg-1.6Cu",
      "化学成分": [
        {
          "元素": "Cu",
          "含量(wt%)": "1.6"
        },
        {
          "元素": "Mn",
          "含量(wt%)": "0.09"
        },
        {
          "元素": "Fe",
          "含量(wt%)": "0.16"
        },
        {
          "元素": "Cr",
          "含量(wt%)": "0.22"
        },
        {
          "元素": "Si",
          "含量(wt%)": "0.09"
        },
        {
          "元素": "Zr",
          "含量(wt%)": "0.01"
        },
        {
          "元素": "Zn",
          "含量(wt%)": "5.8"
        },
        {
          "元素": "Mg",
          "含量(wt%)": "2.7"
        },
        {
          "元素": "Ti",
          "含量(wt%)": "0.03"
        },
        {
          "元素": "Al",
          "含量(wt%)": "余量"
        }
      ],
      "加工工艺": "加工工艺:T6 态铝合金板材双级固溶后,采用室温水冷,淬火转移时间小于15 s,随后进行人工时效。双\n级固溶工艺： 450 ℃×60 min+470 ℃×40 min。时效工艺：120 ℃ × 24 h",
      "应力腐蚀": [
        {
          "实验条件": "在空气中进行慢应变速率(SSRT)试验。试验条件:应变速率为6.25×10^-6 s^-1,试验温度为35℃",
          "应变": 5.97774849948763,
          "应力": 552.4338624338625
        }
      ],
      "MGE18_标题": "铝合金数据",
      "MGE18_摘要": "无",
      "MGE18_DOI": "None",
      "MGE18_关键词": "Al-5.8Zn-2.7Mg-1.6Cu, 铝合金;, 双级固溶;, 应力腐蚀",
      "MGE18_来源": "reference",
      "MGE18_引用": "李安敏,黄宇炜,徐 飞,孔德明.双级固溶对 Al-5.8Zn-2.7Mg-1.6Cu 铝合金应力腐蚀性能的影响.金属热处理,第 44 卷第7期2019年7月:10-17.文章编号: 0254-6051( 2019) 07-0010-08",
      "MGE18_数据生产者": "",
      "MGE18_数据生产机构": "",
      "MGE18_方法": "experiment"
    },
    "title": "轻质高强合金应力腐蚀"
  },
  {
    "_id": "6744b29ef10142971f3d50c6",
    "_meta_id": 14537111,
    "_tid": 2280,
    "data": {
      "材料牌号": "7075",
      "化学成分": [
        {
          "元素": "Si",
          "含量(wt%)": "0.06"
        },
        {
          "元素": "Ti",
          "含量(wt%)": "0.02"
        },
        {
          "元素": "Cu",
          "含量(wt%)": "1.5"
        },
        {
          "元素": "Zn",
          "含量(wt%)": "5.85"
        },
        {
          "元素": "Fe",
          "含量(wt%)": "0.16"
        },
        {
          "元素": "Cr",
          "含量(wt%)": "0.21"
        },
        {
          "元素": "Mn",
          "含量(wt%)": "0.05"
        },
        {
          "元素": "Al",
          "含量(wt%)": "余量"
        },
        {
          "元素": "Mg",
          "含量(wt%)": "2.57"
        }
      ],
      "加工工艺": "材料为76mm 厚的7075 铝合金板材。7075 铝合金的供货热处理状态为T7351 。峰时效T6 热处理:先将7075-T7351 在465 ℃固溶30min , 用冷水淬火, 然后在120 ℃时效24h , 再空冷。回归再时效(RRA)热处理:将7075-T6 在203 ℃回归10min , 然后在120 ℃时效24h , 空冷。",
      "应力腐蚀": [
        {
          "实验条件": "T7351：恒极化电位-800mV下，在3.5%NaCl溶液中进行慢应变速率拉伸，拉伸应变速率为9.68×10^-7/s^-1。",
          "应变": 4.33647131287404,
          "应力": 300.05743251679274
        }
      ],
      "MGE18_标题": "铝合金数据",
      "MGE18_摘要": "无",
      "MGE18_DOI": "None",
      "MGE18_关键词": "应力腐蚀;慢应变速率拉伸;7075, 铝合金",
      "MGE18_来源": "reference",
      "MGE18_引用": "刘继华,李荻,朱国伟,刘培英.7075铝合金应力腐蚀敏感性的SSRT和电化学测试研究.腐蚀与防护,第26卷第1期2005年1月,6-9.文章编号:1005-748X(2005)01-0006-04",
      "MGE18_数据生产者": "",
      "MGE18_数据生产机构": "",
      "MGE18_方法": "experiment"
    },
    "title": "轻质高强合金应力腐蚀"
  },
  {
    "_id": "674aa78cf10142971f873936",
    "_meta_id": 19380743,
    "_tid": 2280,
    "data": {
      "材料牌号": "6061",
      "标准": "GB/T 228.1-2010和GB/T 15970.7-2000",
      "化学成分": [
        {
          "元素": "Al",
          "含量(wt%)": "余量"
        },
        {
          "元素": "Ti",
          "含量(wt%)": "0.15"
        },
        {
          "元素": "Cr",
          "含量(wt%)": "0.04~0.35"
        },
        {
          "元素": "Fe",
          "含量(wt%)": "0.7"
        },
        {
          "元素": "Cu",
          "含量(wt%)": "0.15~0.4"
        },
        {
          "元素": "Mg",
          "含量(wt%)": "0.8~1.2"
        },
        {
          "元素": "Si",
          "含量(wt%)": "0.4~0.8"
        },
        {
          "元素": "Zn",
          "含量(wt%)": "0.25"
        },
        {
          "元素": "Mn",
          "含量(wt%)": "0.15"
        }
      ],
      "加工工艺": "铸锭在560 ℃下均匀化9h后，在490℃下保温2h经四道次进行75%的热变形，随后进行退火（320℃/2h）以去除轧制过程中产生的内应力，最后进行T6 峰时效处理（535℃固溶1.5h，180℃时效9h）。",
      "应力腐蚀": [
        {
          "实验条件": "试验条件：铸态6061铝合金在空气中进行慢应变速率拉伸试验，应变速率为6.67×10^-6 s^-1。",
          "应变": 16.360760694899597,
          "应力": 202.04612138108274
        }
      ],
      "MGE18_标题": "铝合金数据",
      "MGE18_摘要": "无",
      "MGE18_DOI": "None",
      "MGE18_关键词": "6061铝合金;应力腐蚀;热处理状态;慢应变速率拉伸",
      "MGE18_来源": "reference",
      "MGE18_引用": "姜 根,柏振海,罗兵辉,王 帅,罗嘉倩.热处理状态对6061铝合金应力腐蚀性能的影响.铝加工,2020年第1期总第252期:8-12.doi:10.3969/j.issn.1005-4898.2020.01.02",
      "MGE18_数据生产者": "",
      "MGE18_数据生产机构": "",
      "MGE18_方法": "experiment"
    },
    "title": "轻质高强合金应力腐蚀"
  },
  {
    "_id": "673fafd1f10142971ffeacbf",
    "_meta_id": 10431888,
    "_tid": 2280,
    "data": {
      "材料牌号": "Al-5.8Zn-2.7Mg-1.6Cu",
      "化学成分": [
        {
          "元素": "Cu",
          "含量(wt%)": "1.6"
        },
        {
          "元素": "Fe",
          "含量(wt%)": "0.16"
        },
        {
          "元素": "Si",
          "含量(wt%)": "0.09"
        },
        {
          "元素": "Zn",
          "含量(wt%)": "5.8"
        },
        {
          "元素": "Cr",
          "含量(wt%)": "0.22"
        },
        {
          "元素": "Ti",
          "含量(wt%)": "0.03"
        },
        {
          "元素": "Al",
          "含量(wt%)": "余量"
        },
        {
          "元素": "Zr",
          "含量(wt%)": "0.01"
        },
        {
          "元素": "Mg",
          "含量(wt%)": "2.7"
        },
        {
          "元素": "Mn",
          "含量(wt%)": "0.09"
        }
      ],
      "加工工艺": "加工工艺:T6 态铝合金板材双级固溶后,采用室温水冷,淬火转移时间小于15 s,随后进行人工时效。双\n级固溶工艺： 450 ℃×60 min+470 ℃×40 min。时效工艺：120 ℃ × 24 h",
      "应力腐蚀": [
        {
          "实验条件": "在空气中进行慢应变速率(SSRT)试验。试验条件:应变速率为6.25×10^-6 s^-1,试验温度为35℃",
          "应变": 5.516615429658907,
          "应力": 548.7433862433862
        }
      ],
      "MGE18_标题": "铝合金数据",
      "MGE18_摘要": "无",
      "MGE18_DOI": "None",
      "MGE18_关键词": "Al-5.8Zn-2.7Mg-1.6Cu, 铝合金;, 双级固溶;, 应力腐蚀",
      "MGE18_来源": "reference",
      "MGE18_引用": "李安敏,黄宇炜,徐 飞,孔德明.双级固溶对 Al-5.8Zn-2.7Mg-1.6Cu 铝合金应力腐蚀性能的影响.金属热处理,第 44 卷第7期2019年7月:10-17.文章编号: 0254-6051( 2019) 07-0010-08",
      "MGE18_数据生产者": "",
      "MGE18_数据生产机构": "",
      "MGE18_方法": "experiment"
    },
    "title": "轻质高强合金应力腐蚀"
  },
  {
    "_id": "6742ff81f10142971f2830c2",
    "_meta_id": 13152659,
    "_tid": 2280,
    "data": {
      "材料牌号": "Al-5.8Zn-2.7Mg-1.6Cu",
      "化学成分": [
        {
          "元素": "Si",
          "含量(wt%)": "0.09"
        },
        {
          "元素": "Zn",
          "含量(wt%)": "5.8"
        },
        {
          "元素": "Zr",
          "含量(wt%)": "0.01"
        },
        {
          "元素": "Cr",
          "含量(wt%)": "0.22"
        },
        {
          "元素": "Mg",
          "含量(wt%)": "2.7"
        },
        {
          "元素": "Fe",
          "含量(wt%)": "0.16"
        },
        {
          "元素": "Ti",
          "含量(wt%)": "0.03"
        },
        {
          "元素": "Al",
          "含量(wt%)": "余量"
        },
        {
          "元素": "Cu",
          "含量(wt%)": "1.6"
        },
        {
          "元素": "Mn",
          "含量(wt%)": "0.09"
        }
      ],
      "加工工艺": "加工工艺:T6 态铝合金板材双级固溶后,采用室温水冷,淬火转移时间小于15s,随后进行人工时效。双\n级固溶工艺:440℃×60 min+480℃×30 min。时效工艺：120℃×24h",
      "应力腐蚀": [
        {
          "实验条件": "室温进行拉伸试验，拉伸速度为2mm/min。",
          "应变": 10.376134889753567,
          "应力": 592.1919741883444
        }
      ],
      "MGE18_标题": "铝合金数据",
      "MGE18_摘要": "无",
      "MGE18_DOI": "None",
      "MGE18_关键词": "Al-5.8Zn-2.7Mg-1.6Cu, 铝合金;, 双级固溶;, 应力腐蚀",
      "MGE18_来源": "reference",
      "MGE18_引用": "李安敏,黄宇炜,徐 飞,孔德明.双级固溶对 Al-5.8Zn-2.7Mg-1.6Cu 铝合金应力腐蚀性能的影响.金属热处理,第 44 卷第7期2019年7月:10-17.文章编号: 0254-6051( 2019) 07-0010-08",
      "MGE18_数据生产者": "",
      "MGE18_数据生产机构": "",
      "MGE18_方法": "experiment"
    },
    "title": "轻质高强合金应力腐蚀"
  },
  {
    "_id": "6745db5ef10142971f4bb144",
    "_meta_id": 15479317,
    "_tid": 2280,
    "data": {
      "材料牌号": "Al-5.8Zn-2.7Mg-1.6Cu",
      "化学成分": [
        {
          "元素": "Fe",
          "含量(wt%)": "0.16"
        },
        {
          "元素": "Al",
          "含量(wt%)": "余量"
        },
        {
          "元素": "Mg",
          "含量(wt%)": "2.7"
        },
        {
          "元素": "Ti",
          "含量(wt%)": "0.03"
        },
        {
          "元素": "Zr",
          "含量(wt%)": "0.01"
        },
        {
          "元素": "Cr",
          "含量(wt%)": "0.22"
        },
        {
          "元素": "Si",
          "含量(wt%)": "0.09"
        },
        {
          "元素": "Mn",
          "含量(wt%)": "0.09"
        },
        {
          "元素": "Cu",
          "含量(wt%)": "1.6"
        },
        {
          "元素": "Zn",
          "含量(wt%)": "5.8"
        }
      ],
      "加工工艺": "加工工艺:T6 态铝合金板材双级固溶后,采用室温水冷,淬火转移时间小于15s,随后进行人工时效。双\n级固溶工艺:450℃×60 min+470℃×40 min。时效工艺：120℃×24h",
      "应力腐蚀": [
        {
          "实验条件": "室温进行拉伸试验，拉伸速度为2mm/min。",
          "应变": 12.460008646779075,
          "应力": 555.9427303891914
        }
      ],
      "MGE18_标题": "铝合金数据",
      "MGE18_摘要": "无",
      "MGE18_DOI": "None",
      "MGE18_关键词": "Al-5.8Zn-2.7Mg-1.6Cu, 铝合金;, 双级固溶;, 应力腐蚀",
      "MGE18_来源": "reference",
      "MGE18_引用": "李安敏,黄宇炜,徐 飞,孔德明.双级固溶对 Al-5.8Zn-2.7Mg-1.6Cu 铝合金应力腐蚀性能的影响.金属热处理,第 44 卷第7期2019年7月:10-17.文章编号: 0254-6051( 2019) 07-0010-08",
      "MGE18_数据生产者": "",
      "MGE18_数据生产机构": "",
      "MGE18_方法": "experiment"
    },
    "title": "轻质高强合金应力腐蚀"
  },
  {
    "_id": "67476becf10142971f5ef873",
    "_meta_id": 16742724,
    "_tid": 2280,
    "data": {
      "材料牌号": "7003",
      "化学成分": [
        {
          "元素": "zn",
          "含量(wt%)": "6.2"
        },
        {
          "元素": "Mn",
          "含量(wt%)": "0.3"
        },
        {
          "元素": "Ti",
          "含量(wt%)": "0.2"
        },
        {
          "元素": "Zr",
          "含量(wt%)": "0.1"
        },
        {
          "元素": "Cr",
          "含量(wt%)": "0.2"
        },
        {
          "元素": "Cu",
          "含量(wt%)": "0.2"
        },
        {
          "元素": "Si",
          "含量(wt%)": "0.3"
        },
        {
          "元素": "Fe",
          "含量(wt%)": "0.35"
        },
        {
          "元素": "Al",
          "含量(wt%)": "余量"
        },
        {
          "元素": "Mg",
          "含量(wt%)": "0.6"
        }
      ],
      "加工工艺": "7003铝合金的热处理由固溶及时效两个步骤组成；时效处理分为3种时效制度：峰时效PA、双峰时效DPA及回归再时效RRA。PA：470℃×2h+120℃×50h；DPA：470℃×2h+120℃×120h；RRA：470℃×2h+120℃×48h+205℃×10min+120℃×48h",
      "应力腐蚀": [
        {
          "实验条件": "回归再时效(RRA)时在干燥空气中，在阴极电位为-1100mV时进行慢应力拉伸试验，拉伸应变速率为9.5×10^-7 s^-1。取样方向：纵向。",
          "应变": 1.7500587268029126,
          "应力": 206.34920634920638
        }
      ],
      "MGE18_标题": "铝合金数据",
      "MGE18_摘要": "无",
      "MGE18_DOI": "None",
      "MGE18_关键词": "7003铝合金;时效;应力腐蚀;阴极极化;氢脆",
      "MGE18_来源": "reference",
      "MGE18_引用": "孙 斌,宋仁国,李 海,熊 缨,陆 海,王 超.阴极极化对不同时效状态7003铝合金应力腐蚀行为的影响.材料热处理学报,第36卷第10期2015年10月:59-65.文章编号:1009-6264(2015)10-0059-07.",
      "MGE18_数据生产者": "",
      "MGE18_数据生产机构": "",
      "MGE18_方法": "experiment"
    },
    "title": "轻质高强合金应力腐蚀"
  },
  {
    "_id": "6737ed0cf10142971f9d2e80",
    "_meta_id": 4042577,
    "_tid": 2280,
    "data": {
      "材料牌号": "7003",
      "化学成分": [
        {
          "元素": "zn",
          "含量(wt%)": "6.2"
        },
        {
          "元素": "Mn",
          "含量(wt%)": "0.3"
        },
        {
          "元素": "Ti",
          "含量(wt%)": "0.2"
        },
        {
          "元素": "Fe",
          "含量(wt%)": "0.35"
        },
        {
          "元素": "Cr",
          "含量(wt%)": "0.2"
        },
        {
          "元素": "Mg",
          "含量(wt%)": "0.6"
        },
        {
          "元素": "Zr",
          "含量(wt%)": "0.1"
        },
        {
          "元素": "Al",
          "含量(wt%)": "余量"
        },
        {
          "元素": "Si",
          "含量(wt%)": "0.3"
        },
        {
          "元素": "Cu",
          "含量(wt%)": "0.2"
        }
      ],
      "加工工艺": "7003铝合金的热处理由固溶及时效两个步骤组成；时效处理分为3种时效制度：峰时效PA、双峰时效DPA及回归再时效RRA。PA：470℃×2h+120℃×50h；DPA：470℃×2h+120℃×120h；RRA：470℃×2h+120℃×48h+205℃×10min+120℃×48h",
      "应力腐蚀": [
        {
          "实验条件": "峰时效(PA)时在干燥空气中,拉伸试样取样于材料的纵向，阴极电位为－1300mV下进行慢应变速率拉伸，拉伸应变速率为9.5×10^-7 s^-1。",
          "应变": 3.6357243319268635,
          "应力": 259.93650793650795
        }
      ],
      "MGE18_标题": "铝合金数据",
      "MGE18_摘要": "无",
      "MGE18_DOI": "None",
      "MGE18_关键词": "7003铝合金;时效;应力腐蚀;阴极极化;氢脆",
      "MGE18_来源": "reference",
      "MGE18_引用": "孙 斌,宋仁国,李 海,熊 缨,陆 海,王 超.阴极极化对不同时效状态7003铝合金应力腐蚀行为的影响.材料热处理学报,第36卷第10期2015年10月:59-65.文章编号:1009-6264(2015)10-0059-07.",
      "MGE18_数据生产者": "",
      "MGE18_数据生产机构": "",
      "MGE18_方法": "experiment"
    },
    "title": "轻质高强合金应力腐蚀"
  },
  {
    "_id": "6745db5ff10142971f4bb148",
    "_meta_id": 15479321,
    "_tid": 2280,
    "data": {
      "材料牌号": "Al-5.8Zn-2.7Mg-1.6Cu",
      "化学成分": [
        {
          "元素": "Cr",
          "含量(wt%)": "0.22"
        },
        {
          "元素": "Zn",
          "含量(wt%)": "5.8"
        },
        {
          "元素": "Al",
          "含量(wt%)": "余量"
        },
        {
          "元素": "Mn",
          "含量(wt%)": "0.09"
        },
        {
          "元素": "Ti",
          "含量(wt%)": "0.03"
        },
        {
          "元素": "Zr",
          "含量(wt%)": "0.01"
        },
        {
          "元素": "Fe",
          "含量(wt%)": "0.16"
        },
        {
          "元素": "Mg",
          "含量(wt%)": "2.7"
        },
        {
          "元素": "Cu",
          "含量(wt%)": "1.6"
        },
        {
          "元素": "Si",
          "含量(wt%)": "0.09"
        }
      ],
      "加工工艺": "加工工艺:T6 态铝合金板材双级固溶后,采用室温水冷,淬火转移时间小于15s,随后进行人工时效。双\n级固溶工艺:450℃×60 min+470℃×40 min。时效工艺：120℃×24h",
      "应力腐蚀": [
        {
          "实验条件": "室温进行拉伸试验，拉伸速度为2mm/min。",
          "应变": 12.389105058365757,
          "应力": 558.1689856825973
        }
      ],
      "MGE18_标题": "铝合金数据",
      "MGE18_摘要": "无",
      "MGE18_DOI": "None",
      "MGE18_关键词": "Al-5.8Zn-2.7Mg-1.6Cu, 铝合金;, 双级固溶;, 应力腐蚀",
      "MGE18_来源": "reference",
      "MGE18_引用": "李安敏,黄宇炜,徐 飞,孔德明.双级固溶对 Al-5.8Zn-2.7Mg-1.6Cu 铝合金应力腐蚀性能的影响.金属热处理,第 44 卷第7期2019年7月:10-17.文章编号: 0254-6051( 2019) 07-0010-08",
      "MGE18_数据生产者": "",
      "MGE18_数据生产机构": "",
      "MGE18_方法": "experiment"
    },
    "title": "轻质高强合金应力腐蚀"
  },
  {
    "_id": "6743a45ff10142971f304ecd",
    "_meta_id": 13684638,
    "_tid": 2280,
    "data": {
      "材料牌号": "7050",
      "化学成分": [
        {
          "元素": "Mg",
          "含量(wt%)": "2025"
        },
        {
          "元素": "Cr",
          "含量(wt%)": "0.04"
        },
        {
          "元素": "Fe",
          "含量(wt%)": "0.11"
        },
        {
          "元素": "Si",
          "含量(wt%)": "0.07"
        },
        {
          "元素": "zn",
          "含量(wt%)": "6.42"
        },
        {
          "元素": "Cu",
          "含量(wt%)": "2.02"
        },
        {
          "元素": "Mn",
          "含量(wt%)": "0.1"
        },
        {
          "元素": "Ti",
          "含量(wt%)": "0.03"
        },
        {
          "元素": "Zr",
          "含量(wt%)": "0.13"
        },
        {
          "元素": "Al",
          "含量(wt%)": "余量"
        }
      ],
      "加工工艺": "加工工艺：样品取自美国Alcoa公司生产的7050铝合金55mm厚板材，采用三种热处理制度，欠时效热处理：先将合金在470℃保温2h，冷水淬火，然后在135℃时效8h。峰时效和过时效处理和上述过程相同，时效时间分别为16h和24h。",
      "应力腐蚀": [
        {
          "实验条件": "实验条件：峰时效状态在3.5%NaCl(质量分数)水溶液中，取样方向为短横(S−T)向，在阴极极化电位−1300mV下进行拉伸性能测试，应变速率为1×10^-6 s^-1。",
          "应变": 0.7318611987381703,
          "应力": 91.792656587473
        }
      ],
      "MGE18_标题": "铝合金数据",
      "MGE18_摘要": "无",
      "MGE18_DOI": "None",
      "MGE18_关键词": "7050, 铝合金;应力腐蚀;氢脆;阴极极化;慢应变速率拉伸",
      "MGE18_来源": "reference",
      "MGE18_引用": "祁 星,宋仁国,王 超,李 海,乔利杰,宿彦京,褚武扬.阴极极化对7050铝合金应力腐蚀行为的影响.中国有色金属学报,第24卷 第3期 2014年3月:631-636.DOI:10.19476/j.ysxb.1004.0609.2014.03.008",
      "MGE18_数据生产者": "",
      "MGE18_数据生产机构": "",
      "MGE18_方法": "experiment"
    },
    "title": "轻质高强合金应力腐蚀"
  },
  {
    "_id": "6737ecdbf10142971f9d2c20",
    "_meta_id": 4041969,
    "_tid": 2280,
    "data": {
      "材料牌号": "7003",
      "化学成分": [
        {
          "元素": "Zr",
          "含量(wt%)": "0.1"
        },
        {
          "元素": "Cu",
          "含量(wt%)": "0.2"
        },
        {
          "元素": "Ti",
          "含量(wt%)": "0.2"
        },
        {
          "元素": "Al",
          "含量(wt%)": "余量"
        },
        {
          "元素": "Fe",
          "含量(wt%)": "0.35"
        },
        {
          "元素": "Mn",
          "含量(wt%)": "0.3"
        },
        {
          "元素": "Mg",
          "含量(wt%)": "0.6"
        },
        {
          "元素": "zn",
          "含量(wt%)": "6.2"
        },
        {
          "元素": "Si",
          "含量(wt%)": "0.3"
        },
        {
          "元素": "Cr",
          "含量(wt%)": "0.2"
        }
      ],
      "加工工艺": "7003铝合金的热处理由固溶及时效两个步骤组成；时效处理分为3种时效制度：峰时效PA、双峰时效DPA及回归再时效RRA。PA：470℃×2h+120℃×50h；DPA：470℃×2h+120℃×120h；RRA：470℃×2h+120℃×48h+205℃×10min+120℃×48h",
      "应力腐蚀": [
        {
          "实验条件": "峰时效(PA)时在干燥空气中,拉伸试样取样于材料的纵向，阴极电位为－1400mV下进行慢应变速率拉伸，拉伸应变速率为9.5×10^-7 s^-1。",
          "应变": 1.753398968588842,
          "应力": 202.28571428571428
        }
      ],
      "MGE18_标题": "铝合金数据",
      "MGE18_摘要": "无",
      "MGE18_DOI": "None",
      "MGE18_关键词": "7003铝合金;时效;应力腐蚀;阴极极化;氢脆",
      "MGE18_来源": "reference",
      "MGE18_引用": "孙 斌,宋仁国,李 海,熊 缨,陆 海,王 超.阴极极化对不同时效状态7003铝合金应力腐蚀行为的影响.材料热处理学报,第36卷第10期2015年10月:59-65.文章编号:1009-6264(2015)10-0059-07.",
      "MGE18_数据生产者": "",
      "MGE18_数据生产机构": "",
      "MGE18_方法": "experiment"
    },
    "title": "轻质高强合金应力腐蚀"
  },
  {
    "_id": "674fe8c2f10142971fc84757",
    "_meta_id": 23644200,
    "_tid": 2280,
    "data": {
      "材料牌号": "Al-5.8Zn-2.7Mg-1.6Cu",
      "化学成分": [
        {
          "元素": "Mg",
          "含量(wt%)": "2.7"
        },
        {
          "元素": "Cr",
          "含量(wt%)": "0.22"
        },
        {
          "元素": "Ti",
          "含量(wt%)": "0.03"
        },
        {
          "元素": "Cu",
          "含量(wt%)": "1.6"
        },
        {
          "元素": "Si",
          "含量(wt%)": "0.09"
        },
        {
          "元素": "Al",
          "含量(wt%)": "余量"
        },
        {
          "元素": "Zr",
          "含量(wt%)": "0.01"
        },
        {
          "元素": "Zn",
          "含量(wt%)": "5.8"
        },
        {
          "元素": "Mn",
          "含量(wt%)": "0.09"
        },
        {
          "元素": "Fe",
          "含量(wt%)": "0.16"
        }
      ],
      "加工工艺": "加工工艺:T6 态铝合金板材双级固溶后,采用室温水冷,淬火转移时间小于15 s,随后进行人工时效。双\n级固溶工艺：450℃× 60min+470℃×40min。时效工艺： 120 ℃ × 24 h",
      "应力腐蚀": [
        {
          "实验条件": "在3.5%NaCl+0.3% H2O2 溶液中进行慢应变速率(SSRT)试验。试验条件:应变速率为 6.25×10^-6 s^-1,试验温度为 35 ℃",
          "应变": 4.775862068965518,
          "应力": 531.4540466392318
        }
      ],
      "MGE18_标题": "铝合金数据",
      "MGE18_摘要": "无",
      "MGE18_DOI": "None",
      "MGE18_关键词": "Al-5.8Zn-2.7Mg-1.6Cu, 铝合金;, 双级固溶;, 应力腐蚀",
      "MGE18_来源": "reference",
      "MGE18_引用": "李安敏,黄宇炜,徐 飞,孔德明.双级固溶对 Al-5.8Zn-2.7Mg-1.6Cu 铝合金应力腐蚀性能的影响.金属热处理,第 44 卷第7期2019年7月:10-17.文章编号: 0254-6051( 2019) 07-0010-08",
      "MGE18_数据生产者": "",
      "MGE18_数据生产机构": "",
      "MGE18_方法": "experiment"
    },
    "title": "轻质高强合金应力腐蚀"
  },
  {
    "_id": "674f1ee2f10142971fbe8be1",
    "_meta_id": 23006386,
    "_tid": 2280,
    "data": {
      "材料牌号": "6156",
      "标准": "HB 7235-95",
      "化学成分": [
        {
          "元素": "Mn",
          "含量(wt%)": "0.58"
        },
        {
          "元素": "Al",
          "含量(wt%)": "余量"
        },
        {
          "元素": "Fe",
          "含量(wt%)": "0.03"
        },
        {
          "元素": "Mg",
          "含量(wt%)": "1.12"
        },
        {
          "元素": "Cu",
          "含量(wt%)": "0.89"
        },
        {
          "元素": "Cr",
          "含量(wt%)": "0.1"
        },
        {
          "元素": "Zn",
          "含量(wt%)": "0.44"
        },
        {
          "元素": "Si",
          "含量(wt%)": "1.06"
        }
      ],
      "加工工艺": "加工工艺：T6及双级时效处理。175 ℃/1 h (T6UA)、175 ℃/8 h (T6PA)、175 ℃/75 h (T6OA)及双级时效制度 175 ℃/6 h+190 ℃/13h、175 ℃/6 h+220 ℃/2 h、175 ℃/6 h+210 ℃/5 h (T78)",
      "应力腐蚀": [
        {
          "实验条件": "6156合金经 175 ℃/6 h+220 ℃/2 h热处理后，在3.5%NaCl+0.5%H2O2 溶液中进行慢应变速率拉伸，应变速率为2×10^-6 s^-1.取样方向：沿着板材横向",
          "应变": 9.573939739970626,
          "应力": 361.6367580568237
        }
      ],
      "MGE18_标题": "铝合金数据",
      "MGE18_摘要": "无",
      "MGE18_DOI": "None",
      "MGE18_关键词": "6156, 铝合金;力学性能;晶间腐蚀;应力腐蚀;微观组织",
      "MGE18_来源": "reference",
      "MGE18_引用": "林 莉,郑子樵,李劲风.时效制度对 6156 铝合金力学性能及腐蚀性能的影响.稀有金属材料与工程,第41卷第6期2012年6月:1004-1009.文章编号:1002-185X(2012)06-1004-06.",
      "MGE18_数据生产者": "",
      "MGE18_数据生产机构": "",
      "MGE18_方法": "experiment"
    },
    "title": "轻质高强合金应力腐蚀"
  },
  {
    "_id": "6744b236f10142971f3d4b94",
    "_meta_id": 14535781,
    "_tid": 2280,
    "data": {
      "材料牌号": "LD10",
      "标准": "GB/T15970-2007，GB/T15970",
      "化学成分": [
        {
          "元素": "Cu",
          "含量(wt%)": "4"
        },
        {
          "元素": "其它杂质",
          "含量(wt%)": "3"
        },
        {
          "元素": "Al",
          "含量(wt%)": "92"
        },
        {
          "元素": "Mg",
          "含量(wt%)": "1"
        }
      ],
      "加工工艺": "先对其进行退火后再进行淬火，然后进行人工时效。LD10 铝合金板厚为19 mm。",
      "应力腐蚀": [
        {
          "实验条件": "在N2O4溶液中,采用预制疲劳裂纹的双悬臂梁（DCB）试样进行进行应力腐蚀实验",
          "应力强度因子": 567.1052631578948,
          "裂纹扩展速率": 1.9175257731958763e-07
        }
      ],
      "MGE18_标题": "铝合金数据",
      "MGE18_摘要": "无",
      "MGE18_DOI": "None",
      "MGE18_关键词": "LD10铝合金, 应力腐蚀, 腐蚀机理",
      "MGE18_来源": "reference",
      "MGE18_引用": "常新龙 刘万雷 赖建伟 张晓军.LD10铝合金应力腐蚀性能的研究.中国腐蚀与防护学报 第33 卷第4期 2013年8月:347-350.文章编号：1005-4537(2013)04-0347-04",
      "MGE18_数据生产者": "",
      "MGE18_数据生产机构": "",
      "MGE18_方法": "experiment"
    },
    "title": "轻质高强合金应力腐蚀"
  },
  {
    "_id": "6745db20f10142971f4bae2c",
    "_meta_id": 15478525,
    "_tid": 2280,
    "data": {
      "材料牌号": "Al-5.8Zn-2.7Mg-1.6Cu",
      "化学成分": [
        {
          "元素": "Fe",
          "含量(wt%)": "0.16"
        },
        {
          "元素": "Mg",
          "含量(wt%)": "2.7"
        },
        {
          "元素": "Zn",
          "含量(wt%)": "5.8"
        },
        {
          "元素": "Al",
          "含量(wt%)": "余量"
        },
        {
          "元素": "Si",
          "含量(wt%)": "0.09"
        },
        {
          "元素": "Ti",
          "含量(wt%)": "0.03"
        },
        {
          "元素": "Cu",
          "含量(wt%)": "1.6"
        },
        {
          "元素": "Zr",
          "含量(wt%)": "0.01"
        },
        {
          "元素": "Cr",
          "含量(wt%)": "0.22"
        },
        {
          "元素": "Mn",
          "含量(wt%)": "0.09"
        }
      ],
      "加工工艺": "加工工艺:T6 态铝合金板材双级固溶后,采用室温水冷,淬火转移时间小于15s,随后进行人工时效。双\n级固溶工艺:460℃×120 min+480℃×40 min。时效工艺：120℃×24h",
      "应力腐蚀": [
        {
          "实验条件": "室温进行拉伸试验，拉伸速度为2mm/min。",
          "应变": 4.45136186770428,
          "应力": 552.5226860254083
        }
      ],
      "MGE18_标题": "铝合金数据",
      "MGE18_摘要": "无",
      "MGE18_DOI": "None",
      "MGE18_关键词": "Al-5.8Zn-2.7Mg-1.6Cu, 铝合金;, 双级固溶;, 应力腐蚀",
      "MGE18_来源": "reference",
      "MGE18_引用": "李安敏,黄宇炜,徐 飞,孔德明.双级固溶对 Al-5.8Zn-2.7Mg-1.6Cu 铝合金应力腐蚀性能的影响.金属热处理,第 44 卷第7期2019年7月:10-17.文章编号: 0254-6051( 2019) 07-0010-08",
      "MGE18_数据生产者": "",
      "MGE18_数据生产机构": "",
      "MGE18_方法": "experiment"
    },
    "title": "轻质高强合金应力腐蚀"
  },
  {
    "_id": "67476c3ef10142971f5efc69",
    "_meta_id": 16743738,
    "_tid": 2280,
    "data": {
      "材料牌号": "7003",
      "化学成分": [
        {
          "元素": "Zr",
          "含量(wt%)": "0.1"
        },
        {
          "元素": "Cu",
          "含量(wt%)": "0.2"
        },
        {
          "元素": "Mn",
          "含量(wt%)": "0.3"
        },
        {
          "元素": "zn",
          "含量(wt%)": "6.2"
        },
        {
          "元素": "Fe",
          "含量(wt%)": "0.35"
        },
        {
          "元素": "Al",
          "含量(wt%)": "余量"
        },
        {
          "元素": "Ti",
          "含量(wt%)": "0.2"
        },
        {
          "元素": "Si",
          "含量(wt%)": "0.3"
        },
        {
          "元素": "Mg",
          "含量(wt%)": "0.6"
        },
        {
          "元素": "Cr",
          "含量(wt%)": "0.2"
        }
      ],
      "加工工艺": "7003铝合金的热处理由固溶及时效两个步骤组成；时效处理分为3种时效制度：峰时效PA、双峰时效DPA及回归再时效RRA。PA：470℃×2h+120℃×50h；DPA：470℃×2h+120℃×120h；RRA：470℃×2h+120℃×48h+205℃×10min+120℃×48h",
      "应力腐蚀": [
        {
          "实验条件": "双峰时效(DPA)时在干燥空气，在阴极电位为-1000mV时进行慢应力拉伸试验，拉伸应变速率为9.5×10^-7 s^-1。取样方向：纵向。",
          "应变": 3.5546188970846506,
          "应力": 318.2120779838326
        }
      ],
      "MGE18_标题": "铝合金数据",
      "MGE18_摘要": "无",
      "MGE18_DOI": "None",
      "MGE18_关键词": "7003铝合金;时效;应力腐蚀;阴极极化;氢脆",
      "MGE18_来源": "reference",
      "MGE18_引用": "孙 斌,宋仁国,李 海,熊 缨,陆 海,王 超.阴极极化对不同时效状态7003铝合金应力腐蚀行为的影响.材料热处理学报,第36卷第10期2015年10月:59-65.文章编号:1009-6264(2015)10-0059-07.",
      "MGE18_数据生产者": "",
      "MGE18_数据生产机构": "",
      "MGE18_方法": "experiment"
    },
    "title": "轻质高强合金应力腐蚀"
  },
  {
    "_id": "67476c39f10142971f5efc2d",
    "_meta_id": 16743678,
    "_tid": 2280,
    "data": {
      "材料牌号": "7003",
      "化学成分": [
        {
          "元素": "Mn",
          "含量(wt%)": "0.3"
        },
        {
          "元素": "Si",
          "含量(wt%)": "0.3"
        },
        {
          "元素": "Zr",
          "含量(wt%)": "0.1"
        },
        {
          "元素": "Al",
          "含量(wt%)": "余量"
        },
        {
          "元素": "Mg",
          "含量(wt%)": "0.6"
        },
        {
          "元素": "Cr",
          "含量(wt%)": "0.2"
        },
        {
          "元素": "zn",
          "含量(wt%)": "6.2"
        },
        {
          "元素": "Ti",
          "含量(wt%)": "0.2"
        },
        {
          "元素": "Cu",
          "含量(wt%)": "0.2"
        },
        {
          "元素": "Fe",
          "含量(wt%)": "0.35"
        }
      ],
      "加工工艺": "7003铝合金的热处理由固溶及时效两个步骤组成；时效处理分为3种时效制度：峰时效PA、双峰时效DPA及回归再时效RRA。PA：470℃×2h+120℃×50h；DPA：470℃×2h+120℃×120h；RRA：470℃×2h+120℃×48h+205℃×10min+120℃×48h",
      "应力腐蚀": [
        {
          "实验条件": "回归再时效(RRA)时在干燥空气中，在阴极电位为-1000mV时进行慢应力拉伸试验，拉伸应变速率为9.5×10^-7 s^-1。取样方向：纵向。",
          "应变": 6.889828517735495,
          "应力": 318.6031746031746
        }
      ],
      "MGE18_标题": "铝合金数据",
      "MGE18_摘要": "无",
      "MGE18_DOI": "None",
      "MGE18_关键词": "7003铝合金;时效;应力腐蚀;阴极极化;氢脆",
      "MGE18_来源": "reference",
      "MGE18_引用": "孙 斌,宋仁国,李 海,熊 缨,陆 海,王 超.阴极极化对不同时效状态7003铝合金应力腐蚀行为的影响.材料热处理学报,第36卷第10期2015年10月:59-65.文章编号:1009-6264(2015)10-0059-07.",
      "MGE18_数据生产者": "",
      "MGE18_数据生产机构": "",
      "MGE18_方法": "experiment"
    },
    "title": "轻质高强合金应力腐蚀"
  },
  {
    "_id": "6743a414f10142971f304b2b",
    "_meta_id": 13683708,
    "_tid": 2280,
    "data": {
      "材料牌号": "7003",
      "化学成分": [
        {
          "元素": "Cu",
          "含量(wt%)": "0.2"
        },
        {
          "元素": "Cr",
          "含量(wt%)": "0.2"
        },
        {
          "元素": "Si",
          "含量(wt%)": "0.3"
        },
        {
          "元素": "Mn",
          "含量(wt%)": "0.3"
        },
        {
          "元素": "Fe",
          "含量(wt%)": "0.35"
        },
        {
          "元素": "Al",
          "含量(wt%)": "余量"
        },
        {
          "元素": "zn",
          "含量(wt%)": "6.2"
        },
        {
          "元素": "Ti",
          "含量(wt%)": "0.2"
        },
        {
          "元素": "Zr",
          "含量(wt%)": "0.1"
        },
        {
          "元素": "Mg",
          "含量(wt%)": "0.6"
        }
      ],
      "加工工艺": "7003铝合金的热处理由固溶及时效两个步骤组成；时效处理分为3种时效制度：峰时效PA、双峰时效DPA及回归再时效RRA。PA：470℃×2h+120℃×50h；DPA：470℃×2h+120℃×120h；RRA：470℃×2h+120℃×48h+205℃×10min+120℃×48h",
      "应力腐蚀": [
        {
          "实验条件": "双峰时效(DPA)时在干燥空气，在阴极电位为-900mV时进行慢应力拉伸试验，拉伸应变速率为9.5×10^-7 s^-1。取样方向：纵向。",
          "应变": 2.0231822971549,
          "应力": 260.77032810271044
        }
      ],
      "MGE18_标题": "铝合金数据",
      "MGE18_摘要": "无",
      "MGE18_DOI": "None",
      "MGE18_关键词": "7003铝合金;时效;应力腐蚀;阴极极化;氢脆",
      "MGE18_来源": "reference",
      "MGE18_引用": "孙 斌,宋仁国,李 海,熊 缨,陆 海,王 超.阴极极化对不同时效状态7003铝合金应力腐蚀行为的影响.材料热处理学报,第36卷第10期2015年10月:59-65.文章编号:1009-6264(2015)10-0059-07.",
      "MGE18_数据生产者": "",
      "MGE18_数据生产机构": "",
      "MGE18_方法": "experiment"
    },
    "title": "轻质高强合金应力腐蚀"
  },
  {
    "_id": "67419c28f10142971f16e96a",
    "_meta_id": 12020283,
    "_tid": 2280,
    "data": {
      "材料牌号": "7003",
      "化学成分": [
        {
          "元素": "Mg",
          "含量(wt%)": "0.6"
        },
        {
          "元素": "Ti",
          "含量(wt%)": "0.2"
        },
        {
          "元素": "Al",
          "含量(wt%)": "余量"
        },
        {
          "元素": "zn",
          "含量(wt%)": "6.2"
        },
        {
          "元素": "Mn",
          "含量(wt%)": "0.3"
        },
        {
          "元素": "Si",
          "含量(wt%)": "0.3"
        },
        {
          "元素": "Zr",
          "含量(wt%)": "0.1"
        },
        {
          "元素": "Cu",
          "含量(wt%)": "0.2"
        },
        {
          "元素": "Fe",
          "含量(wt%)": "0.35"
        },
        {
          "元素": "Cr",
          "含量(wt%)": "0.2"
        }
      ],
      "加工工艺": "7003铝合金的热处理由固溶及时效两个步骤组成；时效处理分为3种时效制度：峰时效PA、双峰时效DPA及回归再时效RRA。PA：470℃×2h+120℃×50h；DPA：470℃×2h+120℃×120h；RRA：470℃×2h+120℃×48h+205℃×10min+120℃×48h",
      "应力腐蚀": [
        {
          "实验条件": "双峰时效(DPA)时在3.5%的NaCl溶液中进行慢应力拉伸试验，拉伸应变速率为9.5×10^-7 s^-1。取样方向：纵向",
          "应变": 17.211099402880226,
          "应力": 357.2039942938659
        }
      ],
      "MGE18_标题": "铝合金数据",
      "MGE18_摘要": "无",
      "MGE18_DOI": "None",
      "MGE18_关键词": "7003铝合金;时效;应力腐蚀;阴极极化;氢脆",
      "MGE18_来源": "reference",
      "MGE18_引用": "孙 斌,宋仁国,李 海,熊 缨,陆 海,王 超.阴极极化对不同时效状态7003铝合金应力腐蚀行为的影响.材料热处理学报,第36卷第10期2015年10月:59-65.文章编号:1009-6264(2015)10-0059-07.",
      "MGE18_数据生产者": "",
      "MGE18_数据生产机构": "",
      "MGE18_方法": "experiment"
    },
    "title": "轻质高强合金应力腐蚀"
  },
  {
    "_id": "67419c3ff10142971f16ea8a",
    "_meta_id": 12020571,
    "_tid": 2280,
    "data": {
      "材料牌号": "7003",
      "化学成分": [
        {
          "元素": "zn",
          "含量(wt%)": "6.2"
        },
        {
          "元素": "Si",
          "含量(wt%)": "0.3"
        },
        {
          "元素": "Al",
          "含量(wt%)": "余量"
        },
        {
          "元素": "Fe",
          "含量(wt%)": "0.35"
        },
        {
          "元素": "Mn",
          "含量(wt%)": "0.3"
        },
        {
          "元素": "Mg",
          "含量(wt%)": "0.6"
        },
        {
          "元素": "Zr",
          "含量(wt%)": "0.1"
        },
        {
          "元素": "Cu",
          "含量(wt%)": "0.2"
        },
        {
          "元素": "Ti",
          "含量(wt%)": "0.2"
        },
        {
          "元素": "Cr",
          "含量(wt%)": "0.2"
        }
      ],
      "加工工艺": "7003铝合金的热处理由固溶及时效两个步骤组成；时效处理分为3种时效制度：峰时效PA、双峰时效DPA及回归再时效RRA。PA：470℃×2h+120℃×50h；DPA：470℃×2h+120℃×120h；RRA：470℃×2h+120℃×48h+205℃×10min+120℃×48h",
      "应力腐蚀": [
        {
          "实验条件": "回归再时效(RRA)时在3.5%的NaCl溶液中进行慢应力拉伸试验，拉伸应变速率为9.5×10^-7 s^-1。取样方向：纵向",
          "应变": 8.285177354944796,
          "应力": 344.8888888888889
        }
      ],
      "MGE18_标题": "铝合金数据",
      "MGE18_摘要": "无",
      "MGE18_DOI": "None",
      "MGE18_关键词": "7003铝合金;时效;应力腐蚀;阴极极化;氢脆",
      "MGE18_来源": "reference",
      "MGE18_引用": "孙 斌,宋仁国,李 海,熊 缨,陆 海,王 超.阴极极化对不同时效状态7003铝合金应力腐蚀行为的影响.材料热处理学报,第36卷第10期2015年10月:59-65.文章编号:1009-6264(2015)10-0059-07.",
      "MGE18_数据生产者": "",
      "MGE18_数据生产机构": "",
      "MGE18_方法": "experiment"
    },
    "title": "轻质高强合金应力腐蚀"
  },
  {
    "_id": "6742ff87f10142971f283112",
    "_meta_id": 13152739,
    "_tid": 2280,
    "data": {
      "材料牌号": "Al-5.8Zn-2.7Mg-1.6Cu",
      "化学成分": [
        {
          "元素": "Zr",
          "含量(wt%)": "0.01"
        },
        {
          "元素": "Fe",
          "含量(wt%)": "0.16"
        },
        {
          "元素": "Mn",
          "含量(wt%)": "0.09"
        },
        {
          "元素": "Cr",
          "含量(wt%)": "0.22"
        },
        {
          "元素": "Al",
          "含量(wt%)": "余量"
        },
        {
          "元素": "Mg",
          "含量(wt%)": "2.7"
        },
        {
          "元素": "Si",
          "含量(wt%)": "0.09"
        },
        {
          "元素": "Ti",
          "含量(wt%)": "0.03"
        },
        {
          "元素": "Zn",
          "含量(wt%)": "5.8"
        },
        {
          "元素": "Cu",
          "含量(wt%)": "1.6"
        }
      ],
      "加工工艺": "加工工艺:T6 态铝合金板材双级固溶后,采用室温水冷,淬火转移时间小于15s,随后进行人工时效。双\n级固溶工艺:440℃×60 min+480℃×30 min。时效工艺：120℃×24h",
      "应力腐蚀": [
        {
          "实验条件": "室温进行拉伸试验，拉伸速度为2mm/min。",
          "应变": 12.093385214007782,
          "应力": 594.3375680580762
        }
      ],
      "MGE18_标题": "铝合金数据",
      "MGE18_摘要": "无",
      "MGE18_DOI": "None",
      "MGE18_关键词": "Al-5.8Zn-2.7Mg-1.6Cu, 铝合金;, 双级固溶;, 应力腐蚀",
      "MGE18_来源": "reference",
      "MGE18_引用": "李安敏,黄宇炜,徐 飞,孔德明.双级固溶对 Al-5.8Zn-2.7Mg-1.6Cu 铝合金应力腐蚀性能的影响.金属热处理,第 44 卷第7期2019年7月:10-17.文章编号: 0254-6051( 2019) 07-0010-08",
      "MGE18_数据生产者": "",
      "MGE18_数据生产机构": "",
      "MGE18_方法": "experiment"
    },
    "title": "轻质高强合金应力腐蚀"
  },
  {
    "_id": "6744b262f10142971f3d4dcc",
    "_meta_id": 14536349,
    "_tid": 2280,
    "data": {
      "材料牌号": "7075",
      "化学成分": [
        {
          "元素": "Mg",
          "含量(wt%)": "2.57"
        },
        {
          "元素": "Mn",
          "含量(wt%)": "0.05"
        },
        {
          "元素": "Ti",
          "含量(wt%)": "0.02"
        },
        {
          "元素": "Cr",
          "含量(wt%)": "0.21"
        },
        {
          "元素": "Fe",
          "含量(wt%)": "0.16"
        },
        {
          "元素": "Zn",
          "含量(wt%)": "5.85"
        },
        {
          "元素": "Cu",
          "含量(wt%)": "1.5"
        },
        {
          "元素": "Si",
          "含量(wt%)": "0.06"
        },
        {
          "元素": "Al",
          "含量(wt%)": "余量"
        }
      ],
      "加工工艺": "材料为76mm 厚的7075 铝合金板材。7075 铝合金的供货热处理状态为T7351 。峰时效T6 热处理:先将7075-T7351 在465 ℃固溶30min , 用冷水淬火, 然后在120 ℃时效24h , 再空冷。回归再时效(RRA)热处理:将7075-T6 在203 ℃回归10min , 然后在120 ℃时效24h , 空冷。",
      "应力腐蚀": [
        {
          "实验条件": "T7351：恒极化电位-800mV下，在3.5%NaCl溶液中进行慢应变速率拉伸，拉伸应变速率为9.68×10^-7/s^-1。",
          "应变": 5.452919547700288,
          "应力": 401.0001624812695
        }
      ],
      "MGE18_标题": "铝合金数据",
      "MGE18_摘要": "无",
      "MGE18_DOI": "None",
      "MGE18_关键词": "应力腐蚀;慢应变速率拉伸;7075, 铝合金",
      "MGE18_来源": "reference",
      "MGE18_引用": "刘继华,李荻,朱国伟,刘培英.7075铝合金应力腐蚀敏感性的SSRT和电化学测试研究.腐蚀与防护,第26卷第1期2005年1月,6-9.文章编号:1005-748X(2005)01-0006-04",
      "MGE18_数据生产者": "",
      "MGE18_数据生产机构": "",
      "MGE18_方法": "experiment"
    },
    "title": "轻质高强合金应力腐蚀"
  },
  {
    "_id": "6747eabef10142971f65332a",
    "_meta_id": 17150971,
    "_tid": 2280,
    "data": {
      "材料牌号": "7N01",
      "化学成分": [
        {
          "元素": "Mn",
          "含量(wt%)": "036"
        },
        {
          "元素": "Al",
          "含量(wt%)": "Bal"
        },
        {
          "元素": "Cr",
          "含量(wt%)": "0.21"
        },
        {
          "元素": "Cu",
          "含量(wt%)": "0.13"
        },
        {
          "元素": "Zr",
          "含量(wt%)": "0.13"
        },
        {
          "元素": "Ti",
          "含量(wt%)": "0.057"
        },
        {
          "元素": "Fe",
          "含量(wt%)": "0.13"
        },
        {
          "元素": "Si",
          "含量(wt%)": "0097"
        },
        {
          "元素": "Mg",
          "含量(wt%)": "1.37"
        },
        {
          "元素": "Zn",
          "含量(wt%)": "4.58"
        }
      ],
      "加工工艺": "固溶淬火后自然时效和单级时效至过时效，过时效温度采用常用的时效热处理温度120℃。 T4: 475℃/1h +25℃/15d，T7: 475℃/1h+120℃/96h",
      "应力腐蚀": [
        {
          "实验条件": "T4:挤压方向;3.5%NaCl溶液中慢应变速率拉伸,应变速率为6.67×10^-6 s^-1.",
          "应变": 3.070175438596491,
          "应力": 179.02850494473532
        }
      ],
      "MGE18_标题": "铝合金数据",
      "MGE18_摘要": "无",
      "MGE18_DOI": "None",
      "MGE18_关键词": "7N01, 铝合金；应力腐蚀；热处理；",
      "MGE18_来源": "reference",
      "MGE18_引用": "谭思治，罗兵辉，柏振海，王帅，姜根. 7N01 铝合金应力腐蚀行为研究. 稀有金属，doi: 10.13373/j.cnki.cjrm. XY19050001",
      "MGE18_数据生产者": "",
      "MGE18_数据生产机构": "",
      "MGE18_方法": "experiment"
    },
    "title": "轻质高强合金应力腐蚀"
  },
  {
    "_id": "674aa793f10142971f873990",
    "_meta_id": 19380833,
    "_tid": 2280,
    "data": {
      "材料牌号": "7020",
      "标准": "GB/T 15970.7−2000",
      "化学成分": [
        {
          "元素": "其他",
          "含量(wt%)": "<0.05"
        },
        {
          "元素": "Fe",
          "含量(wt%)": "0.41"
        },
        {
          "元素": "Cu",
          "含量(wt%)": "0.15"
        },
        {
          "元素": "Zn",
          "含量(wt%)": "4.65"
        },
        {
          "元素": "Cr",
          "含量(wt%)": "0.18"
        },
        {
          "元素": "Si",
          "含量(wt%)": "0.14"
        },
        {
          "元素": "Mg",
          "含量(wt%)": "1.13"
        },
        {
          "元素": "Al",
          "含量(wt%)": "余量"
        }
      ],
      "加工工艺": "从12mm厚的7020铝合金轧制板材，切取长150mm宽30mm的试样，在SX−4−10型箱式电阻炉中470℃/h固溶后，分别在室温水(约20℃)、沸水、空气中冷却至室温，然后立即在空气炉中进行人工时效，时效工艺为(90℃,12h)+(170℃,11h)。",
      "应力腐蚀": [
        {
          "实验条件": "在3.5%NaCl溶液中，冷却速率30℃/min，进行慢应变速率试验,拉伸速率为1×10^−6 s^−1。",
          "应变": 1.1236641221374046,
          "应力": 225.57220494455441
        }
      ],
      "MGE18_标题": "铝合金数据",
      "MGE18_摘要": "无",
      "MGE18_DOI": "None",
      "MGE18_关键词": "7020, 铝合金;冷却速率;应力腐蚀断裂;显微组织",
      "MGE18_来源": "reference",
      "MGE18_引用": "刘文军,廖文博,郭琛,刘胜胆,张时家.冷却速率对7020铝合金显微组织和应力腐蚀断裂敏感性的影响.中国有色金属学报,第29卷第7期:1367-1376.DOI:10.19476/j.ysxb.1004.0609.2019.07.04",
      "MGE18_数据生产者": "",
      "MGE18_数据生产机构": "",
      "MGE18_方法": "experiment"
    },
    "title": "轻质高强合金应力腐蚀"
  }
]
