Repository: Ambition-46/MatTabBench

# MatEAV-Bench

**A unified entity-attribute-value benchmark for natural-language retrieval across sparse materials databases**

MatEAV-Bench is a domain-specific benchmark for evaluating natural language-to-SQL (NL2SQL) retrieval over sparse and heterogeneous materials databases.

The benchmark integrates 43 public materials datasets into a unified Entity-Attribute-Value (EAV) relational database and provides 500 human-validated natural-language retrieval queries with verified execution results.

File: data/高铁材料服役大数据采集与计算-金属大气腐蚀.json (part 2 of 2)
[
        "材料牌号": "7N01",
        "Al(wt%)": "余量",
        "Mg(wt%)": "1.193",
        "Zn(wt%)": "4.501",
        "Cu(wt%)": "0.165",
        "Si(wt%)": "0.051"
      },
      "试验方法": "电化学阻抗/盐雾试验",
      "测量参数": {
        "温度(℃)": "24.5",
        "湿度(%)": "67.80000305",
        "Cl-浓度(mg/m2)": "10.7328943952308",
        "pH值": "7.12",
        "液膜电阻(Ω cm2)": "1365.91821289063",
        "极化电阻(Ω cm2)": "93903.40625",
        "开路电位(mV)": "0"
      },
      "计算模型": "C.R.=（50mV/ZL(mA/cm2)）*11.74*1000（μm/a）",
      "计算结果": {
        "腐蚀速率(um/a)": "6.90070819109678",
        "已腐蚀量(um)": "2.20124776953342"
      },
      "采集机构": "CRRC-HUST",
      "MGE18_标题": "高铁材料服役大数据采集与计算-金属大气腐蚀",
      "MGE18_摘要": "高铁铝合金大气腐蚀生产数据",
      "MGE18_DOI": "无",
      "MGE18_关键词": "铝合金, 大气腐蚀",
      "MGE18_来源": "self-production",
      "MGE18_引用": "无",
      "MGE18_数据生产者": "孙晓光",
      "MGE18_数据生产机构": "CRRC-HUST",
      "MGE18_方法": "production"
    },
    "title": "高铁材料服役大数据采集与计算-金属大气腐蚀-111"
  },
  {
    "_id": "67433ce6f10142971f2b34d4",
    "_meta_id": 13350309,
    "_tid": 862,
    "data": {
      "采集时间": "2020-12-08 22:59:59.999997",
      "地理位置": {
        "地点": "武汉",
        "经度（°）": "114.294",
        "纬度（°）": "30.6837"
      },
      "材料牌号及主要成分": {
        "材料牌号": "6005A",
        "Al(wt%)": "余量",
        "Mg(wt%)": "0.54",
        "Zn(wt%)": "<0.2",
        "Cu(wt%)": "<0.3",
        "Si(wt%)": "0.71"
      },
      "试验方法": "电化学阻抗/盐雾试验",
      "测量参数": {
        "温度(℃)": "13.60000038",
        "湿度(%)": "93.19999695",
        "Cl-浓度(mg/m2)": "12.2046483068195",
        "pH值": "7.15",
        "液膜电阻(Ω cm2)": "1271.581421",
        "极化电阻(Ω cm2)": "119375.8984",
        "开路电位(mV)": "0"
      },
      "计算模型": "C.R.=（50mV/ZL(mA/cm2)）*11.74*1000（μm/a）",
      "计算结果": {
        "腐蚀速率(um/a)": "5.428231",
        "已腐蚀量(um)": "1.10536134263223"
      },
      "采集机构": "CRRC-HUST",
      "MGE18_标题": "高铁材料服役大数据采集与计算-金属大气腐蚀",
      "MGE18_摘要": "高铁铝合金大气腐蚀生产数据",
      "MGE18_DOI": "无",
      "MGE18_关键词": "铝合金, 大气腐蚀",
      "MGE18_来源": "self-production",
      "MGE18_引用": "无",
      "MGE18_数据生产者": "孙晓光",
      "MGE18_数据生产机构": "CRRC-HUST",
      "MGE18_方法": "production"
    },
    "title": "高铁材料服役大数据采集与计算-金属大气腐蚀-111"
  },
  {
    "_id": "674f08daf10142971fbd7a47",
    "_meta_id": 22936344,
    "_tid": 862,
    "data": {
      "采集时间": "2020-10-06 23:57:59.999999",
      "地理位置": {
        "地点": "青岛/262301-1随动",
        "经度（°）": "112.328659057617",
        "纬度（°）": "32.0787200927734"
      },
      "材料牌号及主要成分": {
        "材料牌号": "6005A",
        "Al(wt%)": "余量",
        "Mg(wt%)": "0.54",
        "Zn(wt%)": "<0.2",
        "Cu(wt%)": "<0.3",
        "Si(wt%)": "0.71"
      },
      "试验方法": "电化学阻抗/盐雾试验",
      "测量参数": {
        "温度(℃)": "26.5",
        "湿度(%)": "57.5",
        "Cl-浓度(mg/m2)": "13.238821916253",
        "pH值": "6.139999866",
        "液膜电阻(Ω cm2)": "17250.94727",
        "极化电阻(Ω cm2)": "4247276",
        "开路电位(mV)": "211.235762"
      },
      "计算模型": "C.R.=（50mV/ZL(mA/cm2)）*11.74*1000（μm/a）",
      "计算结果": {
        "腐蚀速率(um/a)": "0.152568",
        "已腐蚀量(um)": "0.0154152510273973"
      },
      "采集机构": "CRRC-HUST",
      "MGE18_标题": "高铁材料服役大数据采集与计算-金属大气腐蚀",
      "MGE18_摘要": "高铁铝合金大气腐蚀生产数据",
      "MGE18_DOI": "无",
      "MGE18_关键词": "铝合金, 大气腐蚀",
      "MGE18_来源": "self-production",
      "MGE18_引用": "无",
      "MGE18_数据生产者": "孙晓光",
      "MGE18_数据生产机构": "CRRC-HUST",
      "MGE18_方法": "production"
    },
    "title": "高铁材料服役大数据采集与计算-金属大气腐蚀-111"
  },
  {
    "_id": "675088e8f10142971fd03491",
    "_meta_id": 24163682,
    "_tid": 862,
    "data": {
      "采集时间": "2020-10-01 05:21:38.000002",
      "地理位置": {
        "地点": "青岛/262301-1随动",
        "经度（°）": "111.849166870117",
        "纬度（°）": "30.4817333221436"
      },
      "材料牌号及主要成分": {
        "材料牌号": "6082",
        "Al(wt%)": "余量",
        "Mg(wt%)": "0.7924",
        "Zn(wt%)": "0.0806",
        "Cu(wt%)": "0.0139",
        "Si(wt%)": "0.867"
      },
      "试验方法": "电化学阻抗/盐雾试验",
      "测量参数": {
        "温度(℃)": "23.10000038",
        "湿度(%)": "52.29999924",
        "Cl-浓度(mg/m2)": "13.2967333172006",
        "pH值": "6.820000172",
        "液膜电阻(Ω cm2)": "17019.349609375",
        "极化电阻(Ω cm2)": "10046870",
        "开路电位(mV)": "0.0300976037979126"
      },
      "计算模型": "C.R.=（50mV/ZL(mA/cm2)）*11.74*1000（μm/a）",
      "计算结果": {
        "腐蚀速率(um/a)": "0.0644976992834584",
        "已腐蚀量(um)": "0.00800083463627168"
      },
      "采集机构": "CRRC-HUST",
      "MGE18_标题": "高铁材料服役大数据采集与计算-金属大气腐蚀",
      "MGE18_摘要": "高铁铝合金大气腐蚀生产数据",
      "MGE18_DOI": "无",
      "MGE18_关键词": "铝合金, 大气腐蚀",
      "MGE18_来源": "self-production",
      "MGE18_引用": "无",
      "MGE18_数据生产者": "孙晓光",
      "MGE18_数据生产机构": "CRRC-HUST",
      "MGE18_方法": "production"
    },
    "title": "高铁材料服役大数据采集与计算-金属大气腐蚀-111"
  },
  {
    "_id": "673c703ef10142971fd61a76",
    "_meta_id": 7772999,
    "_tid": 862,
    "data": {
      "采集时间": "2020-10-26 11:32:28.999999",
      "地理位置": {
        "地点": "青岛/262301-1随动",
        "经度（°）": "114.256614685059",
        "纬度（°）": "30.6234683990479"
      },
      "材料牌号及主要成分": {
        "材料牌号": "7B05",
        "Al(wt%)": "余量",
        "Mg(wt%)": "1.193",
        "Zn(wt%)": "4.501",
        "Cu(wt%)": "0.165",
        "Si(wt%)": "0.051"
      },
      "试验方法": "电化学阻抗/盐雾试验",
      "测量参数": {
        "温度(℃)": "32",
        "湿度(%)": "34.40000153",
        "Cl-浓度(mg/m2)": "13.2371958356344",
        "pH值": "6.860000134",
        "液膜电阻(Ω cm2)": "17159.771484375",
        "极化电阻(Ω cm2)": "55101568",
        "开路电位(mV)": "0.103348851203918"
      },
      "计算模型": "C.R.=（50mV/ZL(mA/cm2)）*11.74*1000（μm/a）",
      "计算结果": {
        "腐蚀速率(um/a)": "0.0117601011879742",
        "已腐蚀量(um)": "0.00189966748033288"
      },
      "采集机构": "CRRC-HUST",
      "MGE18_标题": "高铁材料服役大数据采集与计算-金属大气腐蚀",
      "MGE18_摘要": "高铁铝合金大气腐蚀生产数据",
      "MGE18_DOI": "无",
      "MGE18_关键词": "铝合金, 大气腐蚀",
      "MGE18_来源": "self-production",
      "MGE18_引用": "无",
      "MGE18_数据生产者": "孙晓光",
      "MGE18_数据生产机构": "CRRC-HUST",
      "MGE18_方法": "production"
    },
    "title": "高铁材料服役大数据采集与计算-金属大气腐蚀-111"
  },
  {
    "_id": "674ae99ff10142971f8a340e",
    "_meta_id": 19576031,
    "_tid": 862,
    "data": {
      "采集时间": "2021-02-11 15:00:00",
      "地理位置": {
        "地点": "武汉",
        "经度（°）": "114.294",
        "纬度（°）": "30.6837"
      },
      "材料牌号及主要成分": {
        "材料牌号": "6005A",
        "Al(wt%)": "余量",
        "Mg(wt%)": "0.54",
        "Zn(wt%)": "<0.2",
        "Cu(wt%)": "<0.3",
        "Si(wt%)": "0.71"
      },
      "试验方法": "电化学阻抗/盐雾试验",
      "测量参数": {
        "温度(℃)": "6.5",
        "湿度(%)": "91.30000305",
        "Cl-浓度(mg/m2)": "12.1618538727882",
        "pH值": "7.13",
        "液膜电阻(Ω cm2)": "1192.24231",
        "极化电阻(Ω cm2)": "86262.42969",
        "开路电位(mV)": "0"
      },
      "计算模型": "C.R.=（50mV/ZL(mA/cm2)）*11.74*1000（μm/a）",
      "计算结果": {
        "腐蚀速率(um/a)": "7.511961",
        "已腐蚀量(um)": "2.17421289529427"
      },
      "采集机构": "CRRC-HUST",
      "MGE18_标题": "高铁材料服役大数据采集与计算-金属大气腐蚀",
      "MGE18_摘要": "高铁铝合金大气腐蚀生产数据",
      "MGE18_DOI": "无",
      "MGE18_关键词": "铝合金, 大气腐蚀",
      "MGE18_来源": "self-production",
      "MGE18_引用": "无",
      "MGE18_数据生产者": "孙晓光",
      "MGE18_数据生产机构": "CRRC-HUST",
      "MGE18_方法": "production"
    },
    "title": "高铁材料服役大数据采集与计算-金属大气腐蚀-111"
  },
  {
    "_id": "67434630f10142971f2baa30",
    "_meta_id": 13380353,
    "_tid": 862,
    "data": {
      "采集时间": "2020-08-01 11:03:31.000003",
      "地理位置": {
        "地点": "青岛/262301-2随动",
        "经度（°）": "120.298812866211",
        "纬度（°）": "36.3288040161133"
      },
      "材料牌号及主要成分": {
        "材料牌号": "6082",
        "Al(wt%)": "余量",
        "Mg(wt%)": "0.7924",
        "Zn(wt%)": "0.0806",
        "Cu(wt%)": "0.0139",
        "Si(wt%)": "0.867"
      },
      "试验方法": "电化学阻抗/盐雾试验",
      "测量参数": {
        "温度(℃)": "34.4",
        "湿度(%)": "42.43",
        "Cl-浓度(mg/m2)": "13.2026152589719",
        "pH值": "6.510000229",
        "液膜电阻(Ω cm2)": "1566.15185546875",
        "极化电阻(Ω cm2)": "611824.75",
        "开路电位(mV)": "0.00316548347473145"
      },
      "计算模型": "C.R.=（50mV/ZL(mA/cm2)）*11.74*1000（μm/a）",
      "计算结果": {
        "腐蚀速率(um/a)": "1.05912681695208",
        "已腐蚀量(um)": "0.000120904887779918"
      },
      "采集机构": "CRRC-HUST",
      "MGE18_标题": "高铁材料服役大数据采集与计算-金属大气腐蚀",
      "MGE18_摘要": "高铁铝合金大气腐蚀生产数据",
      "MGE18_DOI": "无",
      "MGE18_关键词": "铝合金, 大气腐蚀",
      "MGE18_来源": "self-production",
      "MGE18_引用": "无",
      "MGE18_数据生产者": "孙晓光",
      "MGE18_数据生产机构": "CRRC-HUST",
      "MGE18_方法": "production"
    },
    "title": "高铁材料服役大数据采集与计算-金属大气腐蚀-111"
  },
  {
    "_id": "674b4a65f10142971f8ee5ba",
    "_meta_id": 19883659,
    "_tid": 862,
    "data": {
      "采集时间": "2020-10-05 16:21:37.999999",
      "地理位置": {
        "地点": "青岛/262301-1随动",
        "经度（°）": "114.106262207031",
        "纬度（°）": "35.4644508361816"
      },
      "材料牌号及主要成分": {
        "材料牌号": "6082",
        "Al(wt%)": "余量",
        "Mg(wt%)": "0.7924",
        "Zn(wt%)": "0.0806",
        "Cu(wt%)": "0.0139",
        "Si(wt%)": "0.867"
      },
      "试验方法": "电化学阻抗/盐雾试验",
      "测量参数": {
        "温度(℃)": "22.20000076",
        "湿度(%)": "52.79999924",
        "Cl-浓度(mg/m2)": "13.2993397137949",
        "pH值": "6.460000038",
        "液膜电阻(Ω cm2)": "16886.33984375",
        "极化电阻(Ω cm2)": "1831385.125",
        "开路电位(mV)": "0.0260809659957886"
      },
      "计算模型": "C.R.=（50mV/ZL(mA/cm2)）*11.74*1000（μm/a）",
      "计算结果": {
        "腐蚀速率(um/a)": "0.353830546701639",
        "已腐蚀量(um)": "0.00994257403067338"
      },
      "采集机构": "CRRC-HUST",
      "MGE18_标题": "高铁材料服役大数据采集与计算-金属大气腐蚀",
      "MGE18_摘要": "高铁铝合金大气腐蚀生产数据",
      "MGE18_DOI": "无",
      "MGE18_关键词": "铝合金, 大气腐蚀",
      "MGE18_来源": "self-production",
      "MGE18_引用": "无",
      "MGE18_数据生产者": "孙晓光",
      "MGE18_数据生产机构": "CRRC-HUST",
      "MGE18_方法": "production"
    },
    "title": "高铁材料服役大数据采集与计算-金属大气腐蚀-111"
  },
  {
    "_id": "67504517f10142971fcce407",
    "_meta_id": 23946456,
    "_tid": 862,
    "data": {
      "采集时间": "2021-01-10 01:52:12.000003",
      "地理位置": {
        "地点": "青岛/262301-1随动",
        "经度（°）": "114.461906433105",
        "纬度（°）": "30.545223236084"
      },
      "材料牌号及主要成分": {
        "材料牌号": "6082",
        "Al(wt%)": "余量",
        "Mg(wt%)": "0.7924",
        "Zn(wt%)": "0.0806",
        "Cu(wt%)": "0.0139",
        "Si(wt%)": "0.867"
      },
      "试验方法": "电化学阻抗/盐雾试验",
      "测量参数": {
        "温度(℃)": "9.600000381",
        "湿度(%)": "28.39999962",
        "Cl-浓度(mg/m2)": "13.0671436784562",
        "pH值": "6.809999943",
        "液膜电阻(Ω cm2)": "19822.91015625",
        "极化电阻(Ω cm2)": "3085795",
        "开路电位(mV)": "0.0280953645706177"
      },
      "计算模型": "C.R.=（50mV/ZL(mA/cm2)）*11.74*1000（μm/a）",
      "计算结果": {
        "腐蚀速率(um/a)": "0.209994512260891",
        "已腐蚀量(um)": "0.049630287753909"
      },
      "采集机构": "CRRC-HUST",
      "MGE18_标题": "高铁材料服役大数据采集与计算-金属大气腐蚀",
      "MGE18_摘要": "高铁铝合金大气腐蚀生产数据",
      "MGE18_DOI": "无",
      "MGE18_关键词": "铝合金, 大气腐蚀",
      "MGE18_来源": "self-production",
      "MGE18_引用": "无",
      "MGE18_数据生产者": "孙晓光",
      "MGE18_数据生产机构": "CRRC-HUST",
      "MGE18_方法": "production"
    },
    "title": "高铁材料服役大数据采集与计算-金属大气腐蚀-111"
  },
  {
    "_id": "6748182df10142971f67653e",
    "_meta_id": 17294863,
    "_tid": 862,
    "data": {
      "采集时间": "2020-10-08 13:43:13.999999",
      "地理位置": {
        "地点": "青岛/262301-2随动",
        "经度（°）": "111.694999694824",
        "纬度（°）": "30.4937324523926"
      },
      "材料牌号及主要成分": {
        "材料牌号": "7N01",
        "Al(wt%)": "余量",
        "Mg(wt%)": "1.193",
        "Zn(wt%)": "4.501",
        "Cu(wt%)": "0.165",
        "Si(wt%)": "0.051"
      },
      "试验方法": "电化学阻抗/盐雾试验",
      "测量参数": {
        "温度(℃)": "23.70000076",
        "湿度(%)": "46.59999847",
        "Cl-浓度(mg/m2)": "13.1766838884422",
        "pH值": "6.639999866",
        "液膜电阻(Ω cm2)": "21413.9296875",
        "极化电阻(Ω cm2)": "19770564",
        "开路电位(mV)": "0.0608630180358887"
      },
      "计算模型": "C.R.=（50mV/ZL(mA/cm2)）*11.74*1000（μm/a）",
      "计算结果": {
        "腐蚀速率(um/a)": "0.0327759997135135",
        "已腐蚀量(um)": "0.0126069860262163"
      },
      "采集机构": "CRRC-HUST",
      "MGE18_标题": "高铁材料服役大数据采集与计算-金属大气腐蚀",
      "MGE18_摘要": "高铁铝合金大气腐蚀生产数据",
      "MGE18_DOI": "无",
      "MGE18_关键词": "铝合金, 大气腐蚀",
      "MGE18_来源": "self-production",
      "MGE18_引用": "无",
      "MGE18_数据生产者": "孙晓光",
      "MGE18_数据生产机构": "CRRC-HUST",
      "MGE18_方法": "production"
    },
    "title": "高铁材料服役大数据采集与计算-金属大气腐蚀-111"
  },
  {
    "_id": "6745e792f10142971f4c3364",
    "_meta_id": 15512629,
    "_tid": 862,
    "data": {
      "采集时间": "2021-02-14 22:59:59.999997",
      "地理位置": {
        "地点": "海南",
        "经度（°）": "110.477",
        "纬度（°）": "19.2551"
      },
      "材料牌号及主要成分": {
        "材料牌号": "7N01",
        "Al(wt%)": "余量",
        "Mg(wt%)": "1.193",
        "Zn(wt%)": "4.501",
        "Cu(wt%)": "0.165",
        "Si(wt%)": "0.051"
      },
      "试验方法": "电化学阻抗/盐雾试验",
      "测量参数": {
        "温度(℃)": "16.20000076",
        "湿度(%)": "94.30000305",
        "Cl-浓度(mg/m2)": "10.6671554158825",
        "pH值": "7.48",
        "液膜电阻(Ω cm2)": "2506.38598632813",
        "极化电阻(Ω cm2)": "95291.5546875",
        "开路电位(mV)": "0"
      },
      "计算模型": "C.R.=（50mV/ZL(mA/cm2)）*11.74*1000（μm/a）",
      "计算结果": {
        "腐蚀速率(um/a)": "6.80018309503794",
        "已腐蚀量(um)": "2.01163809276381"
      },
      "采集机构": "CRRC-HUST",
      "MGE18_标题": "高铁材料服役大数据采集与计算-金属大气腐蚀",
      "MGE18_摘要": "高铁铝合金大气腐蚀生产数据",
      "MGE18_DOI": "无",
      "MGE18_关键词": "铝合金, 大气腐蚀",
      "MGE18_来源": "self-production",
      "MGE18_引用": "无",
      "MGE18_数据生产者": "孙晓光",
      "MGE18_数据生产机构": "CRRC-HUST",
      "MGE18_方法": "production"
    },
    "title": "高铁材料服役大数据采集与计算-金属大气腐蚀-111"
  },
  {
    "_id": "673ba3b8f10142971fcbf659",
    "_meta_id": 7108394,
    "_tid": 862,
    "data": {
      "采集时间": "2020-10-07 04:59:59.999997",
      "地理位置": {
        "地点": "海南",
        "经度（°）": "110.477",
        "纬度（°）": "19.2551"
      },
      "材料牌号及主要成分": {
        "材料牌号": "7B05",
        "Al(wt%)": "余量",
        "Mg(wt%)": "1.193",
        "Zn(wt%)": "4.501",
        "Cu(wt%)": "0.165",
        "Si(wt%)": "0.051"
      },
      "试验方法": "电化学阻抗/盐雾试验",
      "测量参数": {
        "温度(℃)": "25.10000038",
        "湿度(%)": "64.59999847",
        "Cl-浓度(mg/m2)": "10.3346477953656",
        "pH值": "7.29",
        "液膜电阻(Ω cm2)": "1157.67822265625",
        "极化电阻(Ω cm2)": "103129.265625",
        "开路电位(mV)": "0"
      },
      "计算模型": "C.R.=（50mV/ZL(mA/cm2)）*11.74*1000（μm/a）",
      "计算结果": {
        "腐蚀速率(um/a)": "6.28337646033732",
        "已腐蚀量(um)": "0.112822281744873"
      },
      "采集机构": "CRRC-HUST",
      "MGE18_标题": "高铁材料服役大数据采集与计算-金属大气腐蚀",
      "MGE18_摘要": "高铁铝合金大气腐蚀生产数据",
      "MGE18_DOI": "无",
      "MGE18_关键词": "铝合金, 大气腐蚀",
      "MGE18_来源": "self-production",
      "MGE18_引用": "无",
      "MGE18_数据生产者": "孙晓光",
      "MGE18_数据生产机构": "CRRC-HUST",
      "MGE18_方法": "production"
    },
    "title": "高铁材料服役大数据采集与计算-金属大气腐蚀-111"
  },
  {
    "_id": "67387330f10142971fa3cef9",
    "_meta_id": 4476874,
    "_tid": 862,
    "data": {
      "采集时间": "2020-10-20 11:10:00.000002",
      "地理位置": {
        "地点": "青岛/262301-1随动",
        "经度（°）": "111.37158203125",
        "纬度（°）": "30.6607608795166"
      },
      "材料牌号及主要成分": {
        "材料牌号": "6005A",
        "Al(wt%)": "余量",
        "Mg(wt%)": "0.54",
        "Zn(wt%)": "<0.2",
        "Cu(wt%)": "<0.3",
        "Si(wt%)": "0.71"
      },
      "试验方法": "电化学阻抗/盐雾试验",
      "测量参数": {
        "温度(℃)": "27.20000076",
        "湿度(%)": "54.5",
        "Cl-浓度(mg/m2)": "13.1114800385158",
        "pH值": "6.320000172",
        "液膜电阻(Ω cm2)": "17332.50195",
        "极化电阻(Ω cm2)": "1736160",
        "开路电位(mV)": "24.713516"
      },
      "计算模型": "C.R.=（50mV/ZL(mA/cm2)）*11.74*1000（μm/a）",
      "计算结果": {
        "腐蚀速率(um/a)": "0.373237",
        "已腐蚀量(um)": "0.0214972365296804"
      },
      "采集机构": "CRRC-HUST",
      "MGE18_标题": "高铁材料服役大数据采集与计算-金属大气腐蚀",
      "MGE18_摘要": "高铁铝合金大气腐蚀生产数据",
      "MGE18_DOI": "无",
      "MGE18_关键词": "铝合金, 大气腐蚀",
      "MGE18_来源": "self-production",
      "MGE18_引用": "无",
      "MGE18_数据生产者": "孙晓光",
      "MGE18_数据生产机构": "CRRC-HUST",
      "MGE18_方法": "production"
    },
    "title": "高铁材料服役大数据采集与计算-金属大气腐蚀-111"
  },
  {
    "_id": "67461bbef10142971f4ec7a6",
    "_meta_id": 15681655,
    "_tid": 862,
    "data": {
      "采集时间": "2020-12-14 16:00:00.000003",
      "地理位置": {
        "地点": "武汉",
        "经度（°）": "114.294",
        "纬度（°）": "30.6837"
      },
      "材料牌号及主要成分": {
        "材料牌号": "7N01",
        "Al(wt%)": "余量",
        "Mg(wt%)": "1.193",
        "Zn(wt%)": "4.501",
        "Cu(wt%)": "0.165",
        "Si(wt%)": "0.051"
      },
      "试验方法": "电化学阻抗/盐雾试验",
      "测量参数": {
        "温度(℃)": "6.099999905",
        "湿度(%)": "95.30000305",
        "Cl-浓度(mg/m2)": "12.1133565806528",
        "pH值": "7.3",
        "液膜电阻(Ω cm2)": "1325.88586425781",
        "极化电阻(Ω cm2)": "120969.375",
        "开路电位(mV)": "0"
      },
      "计算模型": "C.R.=（50mV/ZL(mA/cm2)）*11.74*1000（μm/a）",
      "计算结果": {
        "腐蚀速率(um/a)": "5.35672763362527",
        "已腐蚀量(um)": "1.2205873433947"
      },
      "采集机构": "CRRC-HUST",
      "MGE18_标题": "高铁材料服役大数据采集与计算-金属大气腐蚀",
      "MGE18_摘要": "高铁铝合金大气腐蚀生产数据",
      "MGE18_DOI": "无",
      "MGE18_关键词": "铝合金, 大气腐蚀",
      "MGE18_来源": "self-production",
      "MGE18_引用": "无",
      "MGE18_数据生产者": "孙晓光",
      "MGE18_数据生产机构": "CRRC-HUST",
      "MGE18_方法": "production"
    },
    "title": "高铁材料服役大数据采集与计算-金属大气腐蚀-111"
  },
  {
    "_id": "67461bc5f10142971f4ec800",
    "_meta_id": 15681745,
    "_tid": 862,
    "data": {
      "采集时间": "2020-12-12 19:00:00.000003",
      "地理位置": {
        "地点": "武汉",
        "经度（°）": "114.294",
        "纬度（°）": "30.6837"
      },
      "材料牌号及主要成分": {
        "材料牌号": "7N01",
        "Al(wt%)": "余量",
        "Mg(wt%)": "1.193",
        "Zn(wt%)": "4.501",
        "Cu(wt%)": "0.165",
        "Si(wt%)": "0.051"
      },
      "试验方法": "电化学阻抗/盐雾试验",
      "测量参数": {
        "温度(℃)": "5.599999905",
        "湿度(%)": "92.40000153",
        "Cl-浓度(mg/m2)": "12.09038328782",
        "pH值": "6.91",
        "液膜电阻(Ω cm2)": "1378.63549804688",
        "极化电阻(Ω cm2)": "116043.0234375",
        "开路电位(mV)": "0"
      },
      "计算模型": "C.R.=（50mV/ZL(mA/cm2)）*11.74*1000（μm/a）",
      "计算结果": {
        "腐蚀速率(um/a)": "5.58413565158844",
        "已腐蚀量(um)": "1.19239295639573"
      },
      "采集机构": "CRRC-HUST",
      "MGE18_标题": "高铁材料服役大数据采集与计算-金属大气腐蚀",
      "MGE18_摘要": "高铁铝合金大气腐蚀生产数据",
      "MGE18_DOI": "无",
      "MGE18_关键词": "铝合金, 大气腐蚀",
      "MGE18_来源": "self-production",
      "MGE18_引用": "无",
      "MGE18_数据生产者": "孙晓光",
      "MGE18_数据生产机构": "CRRC-HUST",
      "MGE18_方法": "production"
    },
    "title": "高铁材料服役大数据采集与计算-金属大气腐蚀-111"
  },
  {
    "_id": "674bb678f10142971f940d24",
    "_meta_id": 20221429,
    "_tid": 862,
    "data": {
      "采集时间": "2021-03-13 09:00:00",
      "地理位置": {
        "地点": "武汉",
        "经度（°）": "114.294",
        "纬度（°）": "30.6837"
      },
      "材料牌号及主要成分": {
        "材料牌号": "6082",
        "Al(wt%)": "余量",
        "Mg(wt%)": "0.7924",
        "Zn(wt%)": "0.0806",
        "Cu(wt%)": "0.0139",
        "Si(wt%)": "0.867"
      },
      "试验方法": "电化学阻抗/盐雾试验",
      "测量参数": {
        "温度(℃)": "13.30000019",
        "湿度(%)": "85.5",
        "Cl-浓度(mg/m2)": "12.1583879420034",
        "pH值": "7.13",
        "液膜电阻(Ω cm2)": "1368.87634277344",
        "极化电阻(Ω cm2)": "119341.75",
        "开路电位(mV)": "0"
      },
      "计算模型": "C.R.=（50mV/ZL(mA/cm2)）*11.74*1000（μm/a）",
      "计算结果": {
        "腐蚀速率(um/a)": "5.42978476732969",
        "已腐蚀量(um)": "2.5767052213407"
      },
      "采集机构": "CRRC-HUST",
      "MGE18_标题": "高铁材料服役大数据采集与计算-金属大气腐蚀",
      "MGE18_摘要": "高铁铝合金大气腐蚀生产数据",
      "MGE18_DOI": "无",
      "MGE18_关键词": "铝合金, 大气腐蚀",
      "MGE18_来源": "self-production",
      "MGE18_引用": "无",
      "MGE18_数据生产者": "孙晓光",
      "MGE18_数据生产机构": "CRRC-HUST",
      "MGE18_方法": "production"
    },
    "title": "高铁材料服役大数据采集与计算-金属大气腐蚀-111"
  },
  {
    "_id": "6752195df10142971fe33ad2",
    "_meta_id": 25410467,
    "_tid": 862,
    "data": {
      "采集时间": "2020-12-10 16:59:59.999997",
      "地理位置": {
        "地点": "武汉",
        "经度（°）": "114.294",
        "纬度（°）": "30.6837"
      },
      "材料牌号及主要成分": {
        "材料牌号": "7B05",
        "Al(wt%)": "余量",
        "Mg(wt%)": "1.193",
        "Zn(wt%)": "4.501",
        "Cu(wt%)": "0.165",
        "Si(wt%)": "0.051"
      },
      "试验方法": "电化学阻抗/盐雾试验",
      "测量参数": {
        "温度(℃)": "8.5",
        "湿度(%)": "94.09999847",
        "Cl-浓度(mg/m2)": "12.0370040157177",
        "pH值": "6.59",
        "液膜电阻(Ω cm2)": "1396.341796875",
        "极化电阻(Ω cm2)": "117367.1484375",
        "开路电位(mV)": "0"
      },
      "计算模型": "C.R.=（50mV/ZL(mA/cm2)）*11.74*1000（μm/a）",
      "计算结果": {
        "腐蚀速率(um/a)": "5.52113587036729",
        "已腐蚀量(um)": "1.12281536215919"
      },
      "采集机构": "CRRC-HUST",
      "MGE18_标题": "高铁材料服役大数据采集与计算-金属大气腐蚀",
      "MGE18_摘要": "高铁铝合金大气腐蚀生产数据",
      "MGE18_DOI": "无",
      "MGE18_关键词": "铝合金, 大气腐蚀",
      "MGE18_来源": "self-production",
      "MGE18_引用": "无",
      "MGE18_数据生产者": "孙晓光",
      "MGE18_数据生产机构": "CRRC-HUST",
      "MGE18_方法": "production"
    },
    "title": "高铁材料服役大数据采集与计算-金属大气腐蚀-111"
  },
  {
    "_id": "675044d5f10142971fcce0c7",
    "_meta_id": 23945624,
    "_tid": 862,
    "data": {
      "采集时间": "2021-02-22 09:24:31.000003",
      "地理位置": {
        "地点": "青岛/262301-1随动",
        "经度（°）": "111.695877075195",
        "纬度（°）": "30.4923858642578"
      },
      "材料牌号及主要成分": {
        "材料牌号": "6082",
        "Al(wt%)": "余量",
        "Mg(wt%)": "0.7924",
        "Zn(wt%)": "0.0806",
        "Cu(wt%)": "0.0139",
        "Si(wt%)": "0.867"
      },
      "试验方法": "电化学阻抗/盐雾试验",
      "测量参数": {
        "温度(℃)": "14.80000019",
        "湿度(%)": "32.70000076",
        "Cl-浓度(mg/m2)": "13.1886229377886",
        "pH值": "6.340000153",
        "液膜电阻(Ω cm2)": "18002.7578125",
        "极化电阻(Ω cm2)": "1508714.5",
        "开路电位(mV)": "0.0575911998748779"
      },
      "计算模型": "C.R.=（50mV/ZL(mA/cm2)）*11.74*1000（μm/a）",
      "计算结果": {
        "腐蚀速率(um/a)": "0.429504725616425",
        "已腐蚀量(um)": "0.0595684414105575"
      },
      "采集机构": "CRRC-HUST",
      "MGE18_标题": "高铁材料服役大数据采集与计算-金属大气腐蚀",
      "MGE18_摘要": "高铁铝合金大气腐蚀生产数据",
      "MGE18_DOI": "无",
      "MGE18_关键词": "铝合金, 大气腐蚀",
      "MGE18_来源": "self-production",
      "MGE18_引用": "无",
      "MGE18_数据生产者": "孙晓光",
      "MGE18_数据生产机构": "CRRC-HUST",
      "MGE18_方法": "production"
    },
    "title": "高铁材料服役大数据采集与计算-金属大气腐蚀-111"
  },
  {
    "_id": "67370c27f10142971f9220db",
    "_meta_id": 3318188,
    "_tid": 862,
    "data": {
      "采集时间": "2021-02-20 12:00:00",
      "地理位置": {
        "地点": "武汉",
        "经度（°）": "114.294",
        "纬度（°）": "30.6837"
      },
      "材料牌号及主要成分": {
        "材料牌号": "7B05",
        "Al(wt%)": "余量",
        "Mg(wt%)": "1.193",
        "Zn(wt%)": "4.501",
        "Cu(wt%)": "0.165",
        "Si(wt%)": "0.051"
      },
      "试验方法": "电化学阻抗/盐雾试验",
      "测量参数": {
        "温度(℃)": "7.099999905",
        "湿度(%)": "95.09999847",
        "Cl-浓度(mg/m2)": "12.1512768531273",
        "pH值": "7.26",
        "液膜电阻(Ω cm2)": "1186.39294433594",
        "极化电阻(Ω cm2)": "122979.6640625",
        "开路电位(mV)": "0"
      },
      "计算模型": "C.R.=（50mV/ZL(mA/cm2)）*11.74*1000（μm/a）",
      "计算结果": {
        "腐蚀速率(um/a)": "5.26916375383735",
        "已腐蚀量(um)": "2.20860435085459"
      },
      "采集机构": "CRRC-HUST",
      "MGE18_标题": "高铁材料服役大数据采集与计算-金属大气腐蚀",
      "MGE18_摘要": "高铁铝合金大气腐蚀生产数据",
      "MGE18_DOI": "无",
      "MGE18_关键词": "铝合金, 大气腐蚀",
      "MGE18_来源": "self-production",
      "MGE18_引用": "无",
      "MGE18_数据生产者": "孙晓光",
      "MGE18_数据生产机构": "CRRC-HUST",
      "MGE18_方法": "production"
    },
    "title": "高铁材料服役大数据采集与计算-金属大气腐蚀-111"
  }
]
